Repository: sabernaseralavi-60/2026_International-Roughness-Index-Prediction-Using-the-LTPP

# Beyond Asphalt: Cross-Pavement-Family IRI Prediction Using the LTPP Database

A reproducible machine-learning pipeline that predicts International Roughness Index (IRI) for **both**
flexible (asphalt) and rigid (JPCP/JRCP/CRCP) pavements from the FHWA Long-Term Pavement Performance (LTPP)
database, using an explainable gradient-boosted ensemble (LightGBM + SHAP) benchmarked against an
MEPDG-style regression, a random forest, and a neural network.

## 📥 Downloads

**📖 [Read the book online](https://sabernaseralavi-60.github.io/2026_International-Roughness-Index-Prediction-Using-the-LTPP/)** — a full Quarto book with chapter sidebar navigation, search, and a light/dark toggle.

> ⚙️ **One-time setup**: this link goes live once GitHub Pages is turned on for this repo — Settings → Pages → *Deploy from a branch* → branch **`gh-pages`**, folder **`/ (root)`** → Save. The rendered site is already pushed to the `gh-pages` branch; enabling Pages just starts serving it.

| File | Direct download |
|---|---|
| 📄 Manuscript — English (PDF, all chapters combined) | **[⬇ Download PDF](https://raw.githubusercontent.com/sabernaseralavi-60/2026_International-Roughness-Index-Prediction-Using-the-LTPP/gh-pages/Beyond-Asphalt.pdf)** |
| 📝 Manuscript — Persian (Word) | **[⬇ Download DOCX](https://github.com/sabernaseralavi-60/2026_International-Roughness-Index-Prediction-Using-the-LTPP/raw/master/docs/paper_fa/paper_fa.docx)** |
| 📊 Master results table | [⬇ Download DOCX](https://github.com/sabernaseralavi-60/2026_International-Roughness-Index-Prediction-Using-the-LTPP/raw/master/tables/master_lightgbm_comparison.docx) |

> Clicking a "Download" link saves the file straight to disk. Every other individual figure/table can be
> downloaded the same way: open it in [`plots/`](plots/) or [`tables/`](tables/), then use GitHub's
> **Download raw file** button (⬇ icon) on the file page.

## Why this exists

Nearly every published ML model for IRI is trained on asphalt pavements alone. Rigid pavements (JPCP, JRCP,
CRCP) are still designed around a fixed-form linear regression from NCHRP 1-37A Appendix PP, fit decades ago
and never re-learned from the much larger LTPP dataset that has accumulated since. This project builds one
pipeline that treats both pavement families the same way — same data source, same feature-engineering
discipline, same model family, same evaluation protocol — so the two are directly comparable.

## Key results

| Pavement family | Model variant | Held-out R² | Notes |
|---|---|---:|---|
| Flexible (GPS-1/2) | Structural (distress + structure + climate) | **0.414** | 60%+ RMSE reduction vs. MEPDG-style regression |
| Flexible | Operational (+ lagged IRI) | **0.698** | forecasting-oriented variant |
| Rigid, pooled (JPCP+JRCP+CRCP) | Structural | **0.220** | |
| Rigid, pooled | Operational (+ lagged IRI) | **0.391** | |
| Rigid, JPCP/JRCP only | Structural | −0.294 | pooling outperforms splitting at this sample size |
| Rigid, CRCP only | Structural | 0.226 (±0.246 CV) | high variance, only 61 sections |

All numbers use a **section-grouped train/test split** (`GroupShuffleSplit` on `SHRP_ID`) so that repeated
visits to the same physical pavement section never appear on both sides of the split — a naive row-level
split was found, during review, to inflate reported R² substantially (0.52 → 0.33 for one variant). Full
comparison tables (linear regression / random forest / ANN / LightGBM, with 5-fold group cross-validation) are
in [`tables/`](tables/) as paired CSV and Word files, and every design choice is documented inline in the code
and in the manuscript's Methods and Limitations sections.

## Repository structure

```
code/     Reproducible pipeline, run in order (00 → 06)
data/
  raw/by_state/    Per-state extracts from the LTPP Standard Data Release (public domain)
  processed/       Cleaned, feature-engineered modeling datasets
plots/    All figures used in the manuscript (EDA, SHAP summaries, predicted-vs-actual)
tables/   Publication-ready tables, each as both .csv and .docx
docs/
  paper/       Quarto BOOK source for the English manuscript (index.qmd + 01-08 chapters + references.qmd),
               renders to a multi-page HTML site (branch gh-pages) and a combined PDF
  paper_fa/    Standalone Quarto article for the Persian manuscript (→ Word)
  refs/        Source PDFs referenced in the methodology (NCHRP 1-37A Appendix PP, the target benchmark paper)
  author/      Author photo, CV, and co-author notes
```

The rendered book output (`docs/paper/_book/`) is gitignored on `master` and instead lives on the `gh-pages`
branch — `master` holds only the Quarto *source*.

# 3. Exploratory data analysis
python code/03_eda.py

## Data source

Raw data: [LTPP InfoPave](https://infopave.fhwa.dot.gov), Standard Data Release 39 (September 2025), U.S.
Federal Highway Administration. LTPP data is public domain. This repository does not redistribute the raw
Access databases, only derived, aggregated CSV extracts.

File: data/raw/by_state/flexible_AB.csv
STATE_CODE,SHRP_ID,CONSTRUCTION_NO,GPS_SPS,EXPERIMENT_NO,VISIT_DATE,IRI_LEFT_WHEEL_PATH,IRI_RIGHT_WHEEL_PATH,PAVEMENT_FAMILY,HPMS16_CRACKING_PERCENT_AC,MEPDG_CRACKING_PERCENT_AC,MEPDG_TRANS_CRACK_LENGTH_AC,MEPDG_LONG_CRACK_LENGTH_AC,PATCH_A,POTHOLES_A,BLEEDING,RAVELING,MAX_MEAN_DEPTH_WIRE_REF,LLH_DEPTH_WIRE_REF_MEAN,RLH_DEPTH_WIRE_REF_MEAN,BOUND_THICKNESS_CM,PLASTICITY_INDEX,YEAR,AADTT_LTPPLN,KESAL_YEAR,VWS_ID,FREEZE_INDEX_YR,MEAN_ANN_TEMP_AVG,TOTAL_ANN_PRECIP,CONSTRUCTION_DATE,STATE_ABBR
81,1803,1,G,1,1990-05-10,1.175,1.353,ACUB,,,,,,,,,7,7,7,4.5,2.0,1990,,,811803,1503,2.7,430.2,1984-07-01,AB
81,1803,1,G,1,1990-05-10,1.228,1.251,ACUB,,,,,,,,,7,7,7,4.5,2.0,1990,,,811803,1503,2.7,430.2,1984-07-01,AB
81,1803,1,G,1,1990-05-10,1.164,1.285,ACUB,,,,,,,,,7,7,7,4.5,2.0,1990,,,811803,1503,2.7,430.2,1984-07-01,AB
81,1803,1,G,1,1990-05-10,1.177,1.279,ACUB,,,,,,,,,7,7,7,4.5,2.0,1990,,,811803,1503,2.7,430.2,1984-07-01,AB
81,1803,1,G,1,1991-06-19,1.164,1.358,ACUB,,,,,,,,,7,6,7,4.5,2.0,1991,,,811803,1324,3.7,386.1,1984-07-01,AB
81,1803,1,G,1,1991-06-19,1.161,1.275,ACUB,,,,,,,,,7,6,7,4.5,2.0,1991,,,811803,1324,3.7,386.1,1984-07-01,AB
81,1803,1,G,1,1991-06-19,1.192,1.326,ACUB,,,,,,,,,7,6,7,4.5,2.0,1991,,,811803,1324,3.7,386.1,1984-07-01,AB
81,1803,1,G,1,1991-06-19,1.172,1.275,ACUB,,,,,,,,,7,6,7,4.5,2.0,1991,,,811803,1324,3.7,386.1,1984-07-01,AB
81,1803,1,G,1,1991-06-19,1.143,1.331,ACUB,,,,,,,,,7,6,7,4.5,2.0,1991,,,811803,1324,3.7,386.1,1984-07-01,AB
81,1803,1,G,1,1992-09-12,1.2,1.396,ACUB,1.0,0.0,430.0,97.0,0.0,0.0,0.0,0.0,7,5,7,4.5,2.0,1992,,,811803,1235,3.3,364.5,1984-07-01,AB
81,1803,1,G,1,1992-09-12,1.221,1.366,ACUB,1.0,0.0,430.0,97.0,0.0,0.0,0.0,0.0,7,5,7,4.5,2.0,1992,,,811803,1235,3.3,364.5,1984-07-01,AB
81,1803,1,G,1,1992-09-12,1.199,1.4,ACUB,1.0,0.0,430.0,97.0,0.0,0.0,0.0,0.0,7,5,7,4.5,2.0,1992,,,811803,1235,3.3,364.5,1984-07-01,AB
81,1803,1,G,1,1992-09-12,1.205,1.332,ACUB,1.0,0.0,430.0,97.0,0.0,0.0,0.0,0.0,7,5,7,4.5,2.0,1992,,,811803,1235,3.3,364.5,1984-07-01,AB
81,1803,1,G,1,1992-09-12,1.21,1.375,ACUB,1.0,0.0,430.0,97.0,0.0,0.0,0.0,0.0,7,5,7,4.5,2.0,1992,,,811803,1235,3.3,364.5,1984-07-01,AB
81,1803,1,G,1,1993-09-23,1.21,1.341,ACUB,1.0,0.0,430.0,97.0,0.0,0.0,0.0,0.0,7,5,7,4.5,2.0,1993,,,811803,1297,2.9,463.1,1984-07-01,AB
81,1803,1,G,1,1993-09-23,1.251,1.314,ACUB,1.0,0.0,430.0,97.0,0.0,0.0,0.0,0.0,7,5,7,4.5,2.0,1993,,,811803,1297,2.9,463.1,1984-07-01,AB
81,1803,1,G,1,1993-09-23,1.237,1.333,ACUB,1.0,0.0,430.0,97.0,0.0,0.0,0.0,0.0,7,5,7,4.5,2.0,1993,,,811803,1297,2.9,463.1,1984-07-01,AB
81,1803,1,G,1,1993-09-23,1.19,1.361,ACUB,1.0,0.0,430.0,97.0,0.0,0.0,0.0,0.0,7,5,7,4.5,2.0,1993,,,811803,1297,2.9,463.1,1984-07-01,AB
81,1803,1,G,1,1993-09-23,1.204,1.321,ACUB,1.0,0.0,430.0,97.0,0.0,0.0,0.0,0.0,7,5,7,4.5,2.0,1993,,,811803,1297,2.9,463.1,1984-07-01,AB
81,1803,1,G,1,1994-07-29,1.195,1.283,ACUB,1.0,0.0,430.0,97.0,0.0,0.0,0.0,0.0,7,5,7,4.5,2.0,1994,,,811803,1819,2.0,519.5,1984-07-01,AB
81,1803,1,G,1,1994-07-29,1.255,1.325,ACUB,1.0,0.0,430.0,97.0,0.0,0.0,0.0,0.0,7,5,7,4.5,2.0,1994,,,811803,1819,2.0,519.5,1984-07-01,AB
81,1803,1,G,1,1994-07-29,1.197,1.29,ACUB,1.0,0.0,430.0,97.0,0.0,0.0,0.0,0.0,7,5,7,4.5,2.0,1994,,,811803,1819,2.0,519.5,1984-07-01,AB
81,1803,1,G,1,1994-07-29,1.199,1.363,ACUB,1.0,0.0,430.0,97.0,0.0,0.0,0.0,0.0,7,5,7,4.5,2.0,1994,,,811803,1819,2.0,519.5,1984-07-01,AB
81,1803,1,G,1,1994-07-29,1.215,1.313,ACUB,1.0,0.0,430.0,97.0,0.0,0.0,0.0,0.0,7,5,7,4.5,2.0,1994,,,811803,1819,2.0,519.5,1984-07-01,AB
81,1803,2,G,1,1995-06-09,1.194,1.395,ACUB,,,,,,,,,7,5,7,4.5,,1995,,,811803,1775,1.7,401.7,,AB
81,1803,2,G,1,1995-06-09,1.174,1.366,ACUB,,,,,,,,,7,5,7,4.5,,1995,,,811803,1775,1.7,401.7,,AB
81,1803,2,G,1,1995-06-09,1.191,1.359,ACUB,,,,,,,,,7,5,7,4.5,,1995,,,811803,1775,1.7,401.7,,AB
81,1803,2,G,1,1995-06-09,1.192,1.425,ACUB,,,,,,,,,7,5,7,4.5,,1995,,,811803,1775,1.7,401.7,,AB
81,1803,2,G,1,1995-06-09,1.195,1.405,ACUB,,,,,,,,,7,5,7,4.5,,1995,,,811803,1775,1.7,401.7,,AB
81,1803,4,G,1,1997-09-28,1.439,1.488,ACUB,0.0,0.0,776.0,0.0,0.1,0.0,,,5,4,5,5.0,,1997,,,811803,1362,3.1,421.9,,AB
81,1803,4,G,1,1997-09-28,1.483,1.381,ACUB,0.0,0.0,776.0,0.0,0.1,0.0,,,5,4,5,5.0,,1997,,,811803,1362,3.1,421.9,,AB
81,1803,4,G,1,1997-09-28,1.498,1.43,ACUB,0.0,0.0,776.0,0.0,0.1,0.0,,,5,4,5,5.0,,1997,,,811803,1362,3.1,421.9,,AB
81,1803,4,G,1,1997-09-28,1.407,1.496,ACUB,0.0,0.0,776.0,0.0,0.1,0.0,,,5,4,5,5.0,,1997,,,811803,1362,3.1,421.9,,AB
81,1803,4,G,1,1997-09-28,1.455,1.469,ACUB,0.0,0.0,776.0,0.0,0.1,0.0,,,5,4,5,5.0,,1997,,,811803,1362,3.1,421.9,,AB
81,1803,4,G,1,1998-06-06,1.524,1.738,ACUB,0.0,0.0,776.0,0.0,0.1,0.0,,,5,4,5,5.0,,1998,,,811803,1537,3.6,316.5,,AB
81,1803,4,G,1,1998-06-06,1.466,1.787,ACUB,0.0,0.0,776.0,0.0,0.1,0.0,,,5,4,5,5.0,,1998,,,811803,1537,3.6,316.5,,AB
81,1803,4,G,1,1998-06-06,1.397,1.787,ACUB,0.0,0.0,776.0,0.0,0.1,0.0,,,5,4,5,5.0,,1998,,,811803,1537,3.6,316.5,,AB
81,1803,4,G,1,1998-06-06,1.491,1.722,ACUB,0.0,0.0,776.0,0.0,0.1,0.0,,,5,4,5,5.0,,1998,,,811803,1537,3.6,316.5,,AB
81,1803,4,G,1,1998-06-06,1.49,1.706,ACUB,0.0,0.0,776.0,0.0,0.1,0.0,,,5,4,5,5.0,,1998,,,811803,1537,3.6,316.5,,AB
81,1803,4,G,1,1999-05-18,1.471,1.67,ACUB,0.0,0.0,790.0,0.0,0.1,0.11,,,6,4,6,5.0,,1999,,,811803,1179,3.2,405.8,,AB
81,1803,4,G,1,1999-05-18,1.463,1.66,ACUB,0.0,0.0,790.0,0.0,0.1,0.11,,,6,4,6,5.0,,1999,,,811803,1179,3.2,405.8,,AB
81,1803,4,G,1,1999-05-18,1.462,1.663,ACUB,0.0,0.0,790.0,0.0,0.1,0.11,,,6,4,6,5.0,,1999,,,811803,1179,3.2,405.8,,AB
81,1803,4,G,1,1999-05-18,1.452,1.657,ACUB,0.0,0.0,790.0,0.0,0.1,0.11,,,6,4,6,5.0,,1999,,,811803,1179,3.2,405.8,,AB
81,1803,4,G,1,1999-05-18,1.494,1.616,ACUB,0.0,0.0,790.0,0.0,0.1,0.11,,,6,4,6,5.0,,1999,,,811803,1179,3.2,405.8,,AB
81,1803,6,G,1,2004-06-25,1.577,1.657,ACUB,4.0,0.0,1566.0,1517.0,1.0,0.0,,,7,5,7,5.0,,2004,,,811803,1395,2.3,404.2,,AB
81,1803,6,G,1,2004-06-25,1.609,1.642,ACUB,4.0,0.0,1566.0,1517.0,1.0,0.0,,,7,5,7,5.0,,2004,,,811803,1395,2.3,404.2,,AB
81,1803,6,G,1,2004-06-25,1.64,1.689,ACUB,4.0,0.0,1566.0,1517.0,1.0,0.0,,,7,5,7,5.0,,2004,,,811803,1395,2.3,404.2,,AB
81,1803,6,G,1,2004-06-25,1.662,1.708,ACUB,4.0,0.0,1566.0,1517.0,1.0,0.0,,,7,5,7,5.0,,2004,,,811803,1395,2.3,404.2,,AB
81,1803,6,G,1,2004-06-25,1.606,1.652,ACUB,4.0,0.0,1566.0,1517.0,1.0,0.0,,,7,5,7,5.0,,2004,,,811803,1395,2.3,404.2,,AB
81,1803,7,G,1,2010-06-21,1.491,1.752,ACUB,4.0,1.0,696.0,187.0,12.5,0.0,0.0,0.0,9,6,9,5.0,,2010,,,811803,1643,0.9,495.5,,AB
81,1803,7,G,1,2010-06-21,1.496,1.748,ACUB,4.0,1.0,696.0,187.0,12.5,0.0,0.0,0.0,9,6,9,5.0,,2010,,,811803,1643,0.9,495.5,,AB
81,1803,7,G,1,2010-06-21,1.487,1.722,ACUB,4.0,1.0,696.0,187.0,12.5,0.0,0.0,0.0,9,6,9,5.0,,2010,,,811803,1643,0.9,495.5,,AB
81,1803,7,G,1,2010-06-21,1.521,1.731,ACUB,4.0,1.0,696.0,187.0,12.5,0.0,0.0,0.0,9,6,9,5.0,,2010,,,811803,1643,0.9,495.5,,AB
81,1803,7,G,1,2010-06-21,1.556,1.723,ACUB,4.0,1.0,696.0,187.0,12.5,0.0,0.0,0.0,9,6,9,5.0,,2010,,,811803,1643,0.9,495.5,,AB
81,1803,7,G,1,2011-06-09,1.533,1.847,ACUB,6.0,2.0,911.0,45.0,12.7,0.0,0.0,0.0,10,6,10,5.0,,2011,,,811803,1789,0.6,386.0,,AB
81,1803,7,G,1,2011-06-09,1.551,1.792,ACUB,6.0,2.0,911.0,45.0,12.7,0.0,0.0,0.0,10,6,10,5.0,,2011,,,811803,1789,0.6,386.0,,AB
81,1803,7,G,1,2011-06-09,1.556,1.789,ACUB,6.0,2.0,911.0,45.0,12.7,0.0,0.0,0.0,10,6,10,5.0,,2011,,,811803,1789,0.6,386.0,,AB
81,1803,7,G,1,2011-06-09,1.551,1.797,ACUB,6.0,2.0,911.0,45.0,12.7,0.0,0.0,0.0,10,6,10,5.0,,2011,,,811803,1789,0.6,386.0,,AB
81,1803,7,G,1,2011-06-09,1.537,1.829,ACUB,6.0,2.0,911.0,45.0,12.7,0.0,0.0,0.0,10,6,10,5.0,,2011,,,811803,1789,0.6,386.0,,AB
81,1803,8,G,1,2012-09-20,1.537,1.781,ACUB,5.0,2.0,769.0,0.0,35.0,0.0,0.0,0.0,8,6,8,5.0,,2012,,,811803,1727,0.9,536.2,,AB
81,1803,8,G,1,2012-09-20,1.522,1.797,ACUB,5.0,2.0,769.0,0.0,35.0,0.0,0.0,0.0,8,6,8,5.0,,2012,,,811803,1727,0.9,536.2,,AB
81,1803,8,G,1,2012-09-20,1.531,1.782,ACUB,5.0,2.0,769.0,0.0,35.0,0.0,0.0,0.0,8,6,8,5.0,,2012,,,811803,1727,0.9,536.2,,AB
81,1803,8,G,1,2012-09-20,1.511,1.797,ACUB,5.0,2.0,769.0,0.0,35.0,0.0,0.0,0.0,8,6,8,5.0,,2012,,,811803,1727,0.9,536.2,,AB
81,1803,8,G,1,2012-09-20,1.518,1.823,ACUB,5.0,2.0,769.0,0.0,35.0,0.0,0.0,0.0,8,6,8,5.0,,2012,,,811803,1727,0.9,536.2,,AB
81,1803,8,G,1,2014-10-09,1.492,1.741,ACUB,,,,,,,,,,,,5.0,,2014,,,811803,1747,1.9,405.2,,AB
81,1803,8,G,1,2014-10-09,1.526,1.779,ACUB,,,,,,,,,,,,5.0,,2014,,,811803,1747,1.9,405.2,,AB
81,1803,8,G,1,2014-10-09,1.509,1.771,ACUB,,,,,,,,,,,,5.0,,2014,,,811803,1747,1.9,405.2,,AB
81,1803,8,G,1,2014-10-09,1.479,1.755,ACUB,,,,,,,,,,,,5.0,,2014,,,811803,1747,1.9,405.2,,AB
81,1803,8,G,1,2014-10-09,1.513,1.763,ACUB,,,,,,,,,,,,5.0,,2014,,,811803,1747,1.9,405.2,,AB
81,1803,8,G,1,2015-06-25,1.554,1.737,ACUB,,,,,,,,,,,,5.0,,2015,,,811803,1229,3.7,414.0,,AB
81,1803,8,G,1,2015-06-25,1.534,1.732,ACUB,,,,,,,,,,,,5.0,,2015,,,811803,1229,3.7,414.0,,AB
81,1803,8,G,1,2015-06-25,1.517,1.803,ACUB,,,,,,,,,,,,5.0,,2015,,,811803,1229,3.7,414.0,,AB
81,1803,8,G,1,2015-06-25,1.577,1.781,ACUB,,,,,,,,,,,,5.0,,2015,,,811803,1229,3.7,414.0,,AB
81,1803,8,G,1,2015-06-25,1.514,1.785,ACUB,,,,,,,,,,,,5.0,,2015,,,811803,1229,3.7,414.0,,AB
81,1804,1,G,1,1990-05-10,2.487,2.467,ACUB,,,,,,,,,9,9,4,3.5999999999999996,20.0,1990,,,811804,1342,3.1,517.2,1982-08-01,AB
81,1804,1,G,1,1990-05-10,2.478,2.468,ACUB,,,,,,,,,9,9,4,3.5999999999999996,20.0,1990,,,811804,1342,3.1,517.2,1982-08-01,AB
81,1804,1,G,1,1990-05-10,2.395,2.498,ACUB,,,,,,,,,9,9,4,3.5999999999999996,20.0,1990,,,811804,1342,3.1,517.2,1982-08-01,AB
81,1804,1,G,1,1990-05-10,2.453,2.513,ACUB,,,,,,,,,9,9,4,3.5999999999999996,20.0,1990,,,811804,1342,3.1,517.2,1982-08-01,AB
81,1804,1,G,1,1990-05-10,2.478,2.487,ACUB,,,,,,,,,9,9,4,3.5999999999999996,20.0,1990,,,811804,1342,3.1,517.2,1982-08-01,AB
81,1804,2,G,1,1991-06-19,3.027,2.583,ACUB,,,,,,,,,7,7,3,3.5999999999999996,,1991,,,811804,1228,3.6,503.6,,AB
81,1804,2,G,1,1991-06-19,2.913,2.693,ACUB,,,,,,,,,7,7,3,3.5999999999999996,,1991,,,811804,1228,3.6,503.6,,AB
81,1804,2,G,1,1991-06-19,3.227,2.657,ACUB,,,,,,,,,7,7,3,3.5999999999999996,,1991,,,811804,1228,3.6,503.6,,AB
81,1804,2,G,1,1991-06-19,3.126,2.623,ACUB,,,,,,,,,7,7,3,3.5999999999999996,,1991,,,811804,1228,3.6,503.6,,AB
81,1804,2,G,1,1991-06-19,3.045,2.561,ACUB,,,,,,,,,7,7,3,3.5999999999999996,,1991,,,811804,1228,3.6,503.6,,AB
81,1804,2,G,1,1992-06-29,3.546,2.925,ACUB,3.0,3.0,5987.0,0.0,5.9,0.0,0.0,0.0,6,6,4,3.5999999999999996,,1992,,,811804,1140,3.3,357.3,,AB
81,1804,2,G,1,1992-09-11,3.798,2.938,ACUB,3.0,3.0,5987.0,0.0,5.9,0.0,0.0,0.0,6,6,4,3.5999999999999996,,1992,,,811804,1140,3.3,357.3,,AB
81,1804,2,G,1,1992-09-11,3.859,2.952,ACUB,3.0,3.0,5987.0,0.0,5.9,0.0,0.0,0.0,6,6,4,3.5999999999999996,,1992,,,811804,1140,3.3,357.3,,AB
81,1804,2,G,1,1992-09-11,3.906,2.902,ACUB,3.0,3.0,5987.0,0.0,5.9,0.0,0.0,0.0,6,6,4,3.5999999999999996,,1992,,,811804,1140,3.3,357.3,,AB
81,1804,2,G,1,1992-09-11,3.833,2.933,ACUB,3.0,3.0,5987.0,0.0,5.9,0.0,0.0,0.0,6,6,4,3.5999999999999996,,1992,,,811804,1140,3.3,357.3,,AB
81,1804,2,G,1,1992-09-11,3.848,2.86,ACUB,3.0,3.0,5987.0,0.0,5.9,0.0,0.0,0.0,6,6,4,3.5999999999999996,,1992,,,811804,1140,3.3,357.3,,AB
81,1805,1,G,1,1990-05-09,2.323,2.372,ACUB,,,,,,,,,8,8,7,7.1,23.0,1990,,,811805,946,4.2,458.8,1980-06-01,AB
81,1805,1,G,1,1990-05-09,2.38,2.277,ACUB,,,,,,,,,8,8,7,7.1,23.0,1990,,,811805,946,4.2,458.8,1980-06-01,AB
81,1805,1,G,1,1990-05-09,2.377,2.308,ACUB,,,,,,,,,8,8,7,7.1,23.0,1990,,,811805,946,4.2,458.8,1980-06-01,AB
81,1805,1,G,1,1990-05-09,2.368,2.358,ACUB,,,,,,,,,8,8,7,7.1,23.0,1990,,,811805,946,4.2,458.8,1980-06-01,AB
81,1805,1,G,1,1990-05-09,2.396,2.274,ACUB,,,,,,,,,8,8,7,7.1,23.0,1990,,,811805,946,4.2,458.8,1980-06-01,AB
81,1805,1,G,1,1992-09-11,2.827,2.883,ACUB,2.0,0.0,1694.0,398.0,0.0,0.0,,,,,,7.1,23.0,1992,,,811805,745,4.6,527.8,1980-06-01,AB
81,1805,1,G,1,1992-09-11,2.917,2.493,ACUB,2.0,0.0,1694.0,398.0,0.0,0.0,,,,,,7.1,23.0,1992,,,811805,745,4.6,527.8,1980-06-01,AB
81,1805,1,G,1,1992-09-11,2.894,2.862,ACUB,2.0,0.0,1694.0,398.0,0.0,0.0,,,,,,7.1,23.0,1992,,,811805,745,4.6,527.8,1980-06-01,AB
81,1805,1,G,1,1992-09-11,2.904,2.491,ACUB,2.0,0.0,1694.0,398.0,0.0,0.0,,,,,,7.1,23.0,1992,,,811805,745,4.6,527.8,1980-06-01,AB
81,1805,1,G,1,1992-09-11,2.966,2.747,ACUB,2.0,0.0,1694.0,398.0,0.0,0.0,,,,,,7.1,23.0,1992,,,811805,745,4.6,527.8,1980-06-01,AB
81,1805,1,G,1,1993-09-22,2.864,2.783,ACUB,2.0,0.0,1694.0,398.0,0.0,0.0,,,,,,7.1,23.0,1993,,,811805,936,3.9,491.1,1980-06-01,AB
81,1805,1,G,1,1993-09-22,2.801,2.925,ACUB,2.0,0.0,1694.0,398.0,0.0,0.0,,,,,,7.1,23.0,1993,,,811805,936,3.9,491.1,1980-06-01,AB
81,1805,1,G,1,1993-09-22,2.808,2.988,ACUB,2.0,0.0,1694.0,398.0,0.0,0.0,,,,,,7.1,23.0,1993,,,811805,936,3.9,491.1,1980-06-01,AB
81,1805,1,G,1,1993-09-22,2.732,2.73,ACUB,2.0,0.0,1694.0,398.0,0.0,0.0,,,,,,7.1,23.0,1993,,,811805,936,3.9,491.1,1980-06-01,AB
81,1805,1,G,1,1993-09-22,2.911,2.634,ACUB,2.0,0.0,1694.0,398.0,0.0,0.0,,,,,,7.1,23.0,1993,,,811805,936,3.9,491.1,1980-06-01,AB
81,1805,1,G,1,1994-07-27,2.702,2.871,ACUB,5.0,0.0,2962.0,1067.0,0.0,0.0,,,9,7,9,7.1,23.0,1994,,,811805,1045,4.2,415.1,1980-06-01,AB
81,1805,1,G,1,1994-07-27,2.857,2.619,ACUB,5.0,0.0,2962.0,1067.0,0.0,0.0,,,9,7,9,7.1,23.0,1994,,,811805,1045,4.2,415.1,1980-06-01,AB
81,1805,1,G,1,1994-07-27,2.826,2.894,ACUB,5.0,0.0,2962.0,1067.0,0.0,0.0,,,9,7,9,7.1,23.0,1994,,,811805,1045,4.2,415.1,1980-06-01,AB
81,1805,1,G,1,1994-07-27,2.583,2.807,ACUB,5.0,0.0,2962.0,1067.0,0.0,0.0,,,9,7,9,7.1,23.0,1994,,,811805,1045,4.2,415.1,1980-06-01,AB
81,1805,1,G,1,1994-07-27,2.769,2.903,ACUB,5.0,0.0,2962.0,1067.0,0.0,0.0,,,9,7,9,7.1,23.0,1994,,,811805,1045,4.2,415.1,1980-06-01,AB
81,1805,1,G,1,1995-05-24,3.037,2.867,ACUB,5.0,0.0,2962.0,1067.0,0.0,0.0,,,9,7,9,7.1,23.0,1995,,,811805,1135,3.2,515.5,1980-06-01,AB
81,1805,1,G,1,1995-05-24,2.949,2.996,ACUB,5.0,0.0,2962.0,1067.0,0.0,0.0,,,9,7,9,7.1,23.0,1995,,,811805,1135,3.2,515.5,1980-06-01,AB
81,1805,1,G,1,1995-05-24,2.869,2.94,ACUB,5.0,0.0,2962.0,1067.0,0.0,0.0,,,9,7,9,7.1,23.0,1995,,,811805,1135,3.2,515.5,1980-06-01,AB
81,1805,1,G,1,1995-05-24,2.952,2.863,ACUB,5.0,0.0,2962.0,1067.0,0.0,0.0,,,9,7,9,7.1,23.0,1995,,,811805,1135,3.2,515.5,1980-06-01,AB
81,1805,1,G,1,1995-05-24,2.912,2.482,ACUB,5.0,0.0,2962.0,1067.0,0.0,0.0,,,9,7,9,7.1,23.0,1995,,,811805,1135,3.2,515.5,1980-06-01,AB
81,2812,1,G,2,1990-05-09,1.318,1.187,ACATB,,,,,,,,,10,10,7,5.6,22.0,1990,,,812812,1184,3.8,476.3,1985-06-01,AB
81,2812,1,G,2,1990-05-09,1.339,1.175,ACATB,,,,,,,,,10,10,7,5.6,22.0,1990,,,812812,1184,3.8,476.3,1985-06-01,AB
81,2812,1,G,2,1990-05-09,1.269,1.173,ACATB,,,,,,,,,10,10,7,5.6,22.0,1990,,,812812,1184,3.8,476.3,1985-06-01,AB
81,2812,1,G,2,1990-05-09,1.263,1.185,ACATB,,,,,,,,,10,10,7,5.6,22.0,1990,,,812812,1184,3.8,476.3,1985-06-01,AB
81,2812,1,G,2,1990-05-09,1.316,1.176,ACATB,,,,,,,,,10,10,7,5.6,22.0,1990,,,812812,1184,3.8,476.3,1985-06-01,AB
81,2812,1,G,2,1991-06-16,1.341,1.364,ACATB,,,,,,,,,10,10,7,5.6,22.0,1991,,,812812,1025,4.3,423.1,1985-06-01,AB
81,2812,1,G,2,1991-06-16,1.37,1.388,ACATB,,,,,,,,,10,10,7,5.6,22.0,1991,,,812812,1025,4.3,423.1,1985-06-01,AB
81,2812,1,G,2,1991-06-16,1.378,1.385,ACATB,,,,,,,,,10,10,7,5.6,22.0,1991,,,812812,1025,4.3,423.1,1985-06-01,AB
81,2812,1,G,2,1991-06-16,1.333,1.359,ACATB,,,,,,,,,10,10,7,5.6,22.0,1991,,,812812,1025,4.3,423.1,1985-06-01,AB
81,2812,1,G,2,1991-06-16,1.334,1.362,ACATB,,,,,,,,,10,10,7,5.6,22.0,1991,,,812812,1025,4.3,423.1,1985-06-01,AB
81,2812,2,G,2,1992-09-11,1.325,1.417,ACATB,,,,,,,,,,,,6.0,,1992,,,812812,943,4.1,410.1,,AB
81,2812,2,G,2,1992-09-11,1.329,1.422,ACATB,,,,,,,,,,,,6.0,,1992,,,812812,943,4.1,410.1,,AB
81,2812,2,G,2,1992-09-11,1.323,1.418,ACATB,,,,,,,,,,,,6.0,,1992,,,812812,943,4.1,410.1,,AB
81,2812,2,G,2,1992-09-11,1.328,1.413,ACATB,,,,,,,,,,,,6.0,,1992,,,812812,943,4.1,410.1,,AB
81,2812,2,G,2,1992-09-11,1.316,1.408,ACATB,,,,,,,,,,,,6.0,,1992,,,812812,943,4.1,410.1,,AB
81,2812,2,G,2,1993-09-22,1.439,1.515,ACATB,,,,,,,,,,,,6.0,,1993,,,812812,1188,3.2,327.9,,AB
81,2812,2,G,2,1993-09-22,1.49,1.508,ACATB,,,,,,,,,,,,6.0,,1993,,,812812,1188,3.2,327.9,,AB
81,2812,2,G,2,1993-09-22,1.466,1.501,ACATB,,,,,,,,,,,,6.0,,1993,,,812812,1188,3.2,327.9,,AB
81,2812,2,G,2,1993-09-22,1.471,1.507,ACATB,,,,,,,,,,,,6.0,,1993,,,812812,1188,3.2,327.9,,AB
81,2812,2,G,2,1993-09-22,1.454,1.495,ACATB,,,,,,,,,,,,6.0,,1993,,,812812,1188,3.2,327.9,,AB
81,2812,2,G,2,1994-07-28,1.506,1.407,ACATB,,,,,,,,,7,7,4,6.0,,1994,,,812812,1328,3.5,433.0,,AB
81,2812,2,G,2,1994-07-28,1.512,1.433,ACATB,,,,,,,,,7,7,4,6.0,,1994,,,812812,1328,3.5,433.0,,AB
81,2812,2,G,2,1994-07-28,1.486,1.395,ACATB,,,,,,,,,7,7,4,6.0,,1994,,,812812,1328,3.5,433.0,,AB
81,2812,2,G,2,1994-07-28,1.496,1.442,ACATB,,,,,,,,,7,7,4,6.0,,1994,,,812812,1328,3.5,433.0,,AB
81,2812,2,G,2,1994-07-28,1.506,1.429,ACATB,,,,,,,,,7,7,4,6.0,,1994,,,812812,1328,3.5,433.0,,AB
81,2812,2,G,2,1995-06-07,1.452,1.257,ACATB,,,,,,,,,7,7,4,6.0,,1995,,,812812,1387,2.7,287.1,,AB
81,2812,2,G,2,1995-06-07,1.452,1.267,ACATB,,,,,,,,,7,7,4,6.0,,1995,,,812812,1387,2.7,287.1,,AB
81,2812,2,G,2,1995-06-07,1.477,1.252,ACATB,,,,,,,,,7,7,4,6.0,,1995,,,812812,1387,2.7,287.1,,AB
81,2812,2,G,2,1995-06-07,1.456,1.294,ACATB,,,,,,,,,7,7,4,6.0,,1995,,,812812,1387,2.7,287.1,,AB
81,2812,2,G,2,1995-06-07,1.45,1.293,ACATB,,,,,,,,,7,7,4,6.0,,1995,,,812812,1387,2.7,287.1,,AB
81,2812,2,G,2,1997-09-30,1.454,1.301,ACATB,0.0,0.0,984.0,0.0,0.0,0.0,,,6,6,4,6.0,,1997,,,812812,1137,3.8,201.0,,AB
81,2812,2,G,2,1997-09-30,1.454,1.335,ACATB,0.0,0.0,984.0,0.0,0.0,0.0,,,6,6,4,6.0,,1997,,,812812,1137,3.8,201.0,,AB
81,2812,2,G,2,1997-09-30,1.446,1.317,ACATB,0.0,0.0,984.0,0.0,0.0,0.0,,,6,6,4,6.0,,1997,,,812812,1137,3.8,201.0,,AB
81,2812,2,G,2,1997-09-30,1.471,1.326,ACATB,0.0,0.0,984.0,0.0,0.0,0.0,,,6,6,4,6.0,,1997,,,812812,1137,3.8,201.0,,AB
81,2812,2,G,2,1997-09-30,1.441,1.33,ACATB,0.0,0.0,984.0,0.0,0.0,0.0,,,6,6,4,6.0,,1997,,,812812,1137,3.8,201.0,,AB
81,2812,2,G,2,1998-06-07,1.462,1.47,ACATB,0.0,0.0,984.0,0.0,0.0,0.0,,,6,6,4,6.0,,1998,,,812812,1208,4.3,332.2,,AB
81,2812,2,G,2,1998-06-07,1.482,1.445,ACATB,0.0,0.0,984.0,0.0,0.0,0.0,,,6,6,4,6.0,,1998,,,812812,1208,4.3,332.2,,AB
81,2812,2,G,2,1998-06-07,1.447,1.467,ACATB,0.0,0.0,984.0,0.0,0.0,0.0,,,6,6,4,6.0,,1998,,,812812,1208,4.3,332.2,,AB
81,2812,2,G,2,1998-06-07,1.49,1.477,ACATB,0.0,0.0,984.0,0.0,0.0,0.0,,,6,6,4,6.0,,1998,,,812812,1208,4.3,332.2,,AB
81,2812,2,G,2,1998-06-07,1.511,1.579,ACATB,0.0,0.0,984.0,0.0,0.0,0.0,,,6,6,4,6.0,,1998,,,812812,1208,4.3,332.2,,AB
81,2812,2,G,2,1999-05-20,1.41,1.388,ACATB,2.0,0.0,1982.0,873.0,0.0,0.0,,,7,7,4,6.0,,1999,,,812812,844,4.2,444.4,,AB
81,2812,2,G,2,1999-05-20,1.406,1.407,ACATB,2.0,0.0,1982.0,873.0,0.0,0.0,,,7,7,4,6.0,,1999,,,812812,844,4.2,444.4,,AB
81,2812,2,G,2,1999-05-20,1.425,1.387,ACATB,2.0,0.0,1982.0,873.0,0.0,0.0,,,7,7,4,6.0,,1999,,,812812,844,4.2,444.4,,AB
81,2812,2,G,2,1999-05-20,1.39,1.373,ACATB,2.0,0.0,1982.0,873.0,0.0,0.0,,,7,7,4,6.0,,1999,,,812812,844,4.2,444.4,,AB
81,2812,2,G,2,1999-05-20,1.397,1.398,ACATB,2.0,0.0,1982.0,873.0,0.0,0.0,,,7,7,4,6.0,,1999,,,812812,844,4.2,444.4,,AB
81,2812,2,G,2,2004-06-23,1.429,1.387,ACATB,8.0,2.0,953.0,76.0,0.0,0.0,,,7,7,4,6.0,,2004,,,812812,1058,3.7,382.8,,AB
81,2812,2,G,2,2004-06-23,1.339,1.356,ACATB,8.0,2.0,953.0,76.0,0.0,0.0,,,7,7,4,6.0,,2004,,,812812,1058,3.7,382.8,,AB
81,2812,2,G,2,2004-06-23,1.426,1.363,ACATB,8.0,2.0,953.0,76.0,0.0,0.0,,,7,7,4,6.0,,2004,,,812812,1058,3.7,382.8,,AB
81,2812,2,G,2,2004-06-23,1.373,1.398,ACATB,8.0,2.0,953.0,76.0,0.0,0.0,,,7,7,4,6.0,,2004,,,812812,1058,3.7,382.8,,AB
81,2812,2,G,2,2004-06-23,1.418,1.36,ACATB,8.0,2.0,953.0,76.0,0.0,0.0,,,7,7,4,6.0,,2004,,,812812,1058,3.7,382.8,,AB

File: data/raw/by_state/flexible_AK.csv
STATE_CODE,SHRP_ID,CONSTRUCTION_NO,GPS_SPS,EXPERIMENT_NO,VISIT_DATE,IRI_LEFT_WHEEL_PATH,IRI_RIGHT_WHEEL_PATH,PAVEMENT_FAMILY,HPMS16_CRACKING_PERCENT_AC,MEPDG_CRACKING_PERCENT_AC,MEPDG_TRANS_CRACK_LENGTH_AC,MEPDG_LONG_CRACK_LENGTH_AC,PATCH_A,POTHOLES_A,BLEEDING,RAVELING,MAX_MEAN_DEPTH_WIRE_REF,LLH_DEPTH_WIRE_REF_MEAN,RLH_DEPTH_WIRE_REF_MEAN,BOUND_THICKNESS_CM,PLASTICITY_INDEX,PERCENT_FINER_02,YEAR,AADTT_LTPPLN,KESAL_YEAR,VWS_ID,FREEZE_INDEX_YR,MEAN_ANN_TEMP_AVG,TOTAL_ANN_PRECIP,CONSTRUCTION_DATE,STATE_ABBR
2,1001,1,G,1,1990-05-28,1.13,1.333,ACUB,,,1608,0,0.0,0.0,0.0,0.0,,,,3.0,,,1990,,,021001,1359,1.7,1156.7,1983-07-01,AK
2,1001,1,G,1,1990-05-28,1.146,1.346,ACUB,,,1608,0,0.0,0.0,0.0,0.0,,,,3.0,,,1990,,,021001,1359,1.7,1156.7,1983-07-01,AK
2,1001,1,G,1,1990-05-28,1.122,1.322,ACUB,,,1608,0,0.0,0.0,0.0,0.0,,,,3.0,,,1990,,,021001,1359,1.7,1156.7,1983-07-01,AK
2,1001,1,G,1,1990-05-28,1.147,1.384,ACUB,,,1608,0,0.0,0.0,0.0,0.0,,,,3.0,,,1990,,,021001,1359,1.7,1156.7,1983-07-01,AK
2,1001,1,G,1,1991-08-21,1.197,1.354,ACUB,,,731,0,0.0,0.0,0.0,32.1,6,6,3,3.0,,,1991,,,021001,820,2.8,1501.0,1983-07-01,AK
2,1001,1,G,1,1990-05-28,1.119,1.335,ACUB,,,1608,0,0.0,0.0,0.0,0.0,,,,3.0,,,1990,,,021001,1359,1.7,1156.7,1983-07-01,AK
2,1001,2,G,1,1993-08-26,1.163,1.549,ACUB,,,1649,284,5.5,0.0,0.0,0.0,,,,3.0,,,1993,160.0,52.0,021001,616,4.4,1186.2,,AK
2,1001,2,G,1,1993-08-26,1.163,1.549,ACUB,,,1649,284,5.5,0.0,0.0,0.0,,,,3.0,,,1993,160.0,52.0,021001,616,4.4,1186.2,,AK
2,1001,2,G,1,1993-08-26,1.163,1.549,ACUB,,,1649,284,5.5,0.0,0.0,0.0,,,,3.0,,,1993,160.0,52.0,021001,616,4.4,1186.2,,AK
2,1001,3,G,1,1997-08-22,1.239,1.594,ACUB,0.0,0.0,1635,0,12.0,0.0,0.0,0.0,10,10,8,3.0,,,1997,190.0,40.0,021001,775,3.5,1148.6,,AK
2,1001,3,G,1,1997-08-22,1.239,1.594,ACUB,0.0,0.0,1635,0,12.0,0.0,0.0,0.0,10,10,8,3.0,,,1997,190.0,40.0,021001,775,3.5,1148.6,,AK
2,1001,3,G,1,1999-06-24,1.251,1.803,ACUB,0.0,0.0,831,0,7.2,0.0,0.0,0.0,11,11,9,3.0,,,1999,,,021001,1321,1.4,1068.9,,AK
2,1001,4,G,1,2003-06-16,1.363,1.895,ACUB,0.0,0.0,887,0,10.6,0.0,1.5,88.3,15,15,12,3.0,,,2003,,,021001,650,4.1,1008.3,,AK
2,1001,4,G,1,2005-05-05,1.356,1.991,ACUB,0.0,0.0,877,0,6.0,0.0,1.1,78.0,17,17,15,3.0,,,2005,,,021001,717,4.1,1534.5,,AK
2,1001,4,G,1,2001-07-14,1.279,1.829,ACUB,0.0,0.0,887,0,9.9,0.0,7.1,88.2,12,12,10,3.0,,,2001,,,021001,722,3.3,1132.6,,AK
2,1002,1,G,1,1991-08-22,1.69,1.424,ACUB,1.0,0.0,877,132,0.0,0.0,0.0,0.0,5,4,5,3.4,,,1991,,,021002,734,3.0,2222.6,1984-10-01,AK
2,1002,1,G,1,1997-08-21,1.567,1.488,ACUB,0.0,0.0,980,0,0.0,0.0,0.0,0.0,8,7,8,3.4,,,1997,190.0,39.0,021002,537,4.7,2426.0,1984-10-01,AK
2,1002,1,G,1,1997-08-21,1.567,1.488,ACUB,0.0,0.0,980,0,0.0,0.0,0.0,0.0,8,7,8,3.4,,,1997,190.0,39.0,021002,537,4.7,2426.0,1984-10-01,AK
2,1002,1,G,1,1995-06-14,1.84,1.955,ACUB,0.0,0.0,1046,0,0.0,0.0,0.0,0.0,7,5,7,3.4,,,1995,200.0,28.0,021002,857,3.5,2997.0,1984-10-01,AK
2,1002,1,G,1,1995-06-14,1.84,1.955,ACUB,0.0,0.0,1046,0,0.0,0.0,0.0,0.0,7,5,7,3.4,,,1995,200.0,28.0,021002,857,3.5,2997.0,1984-10-01,AK
2,1002,1,G,1,1995-06-14,1.84,1.955,ACUB,0.0,0.0,1046,0,0.0,0.0,0.0,0.0,7,5,7,3.4,,,1995,200.0,28.0,021002,857,3.5,2997.0,1984-10-01,AK
2,1002,1,G,1,1990-06-02,1.829,1.558,ACUB,1.0,0.0,1386,49,0.0,0.0,0.0,0.0,,,,3.4,,,1990,,,021002,1208,2.1,1597.1,1984-10-01,AK
2,1002,1,G,1,1990-06-02,1.796,1.631,ACUB,1.0,0.0,1386,49,0.0,0.0,0.0,0.0,,,,3.4,,,1990,,,021002,1208,2.1,1597.1,1984-10-01,AK
2,1002,1,G,1,1990-06-02,1.757,1.644,ACUB,1.0,0.0,1386,49,0.0,0.0,0.0,0.0,,,,3.4,,,1990,,,021002,1208,2.1,1597.1,1984-10-01,AK
2,1002,1,G,1,1990-06-02,1.828,1.62,ACUB,1.0,0.0,1386,49,0.0,0.0,0.0,0.0,,,,3.4,,,1990,,,021002,1208,2.1,1597.1,1984-10-01,AK
2,1002,1,G,1,1990-06-02,1.771,1.615,ACUB,1.0,0.0,1386,49,0.0,0.0,0.0,0.0,,,,3.4,,,1990,,,021002,1208,2.1,1597.1,1984-10-01,AK
2,1002,1,G,1,1993-08-25,1.651,1.439,ACUB,0.0,0.0,2051,0,0.0,0.0,0.0,0.0,7,5,7,3.4,,,1993,160.0,26.0,021002,578,4.5,1869.5,1984-10-01,AK
2,1002,1,G,1,1993-08-25,1.651,1.439,ACUB,0.0,0.0,2051,0,0.0,0.0,0.0,0.0,7,5,7,3.4,,,1993,160.0,26.0,021002,578,4.5,1869.5,1984-10-01,AK
2,1002,1,G,1,1993-08-25,1.651,1.439,ACUB,0.0,0.0,2051,0,0.0,0.0,0.0,0.0,7,5,7,3.4,,,1993,160.0,26.0,021002,578,4.5,1869.5,1984-10-01,AK
2,1004,1,G,1,1990-06-05,2.545,2.472,ACUB,0.0,0.0,2456,0,39.5,0.0,0.0,147.7,,,,3.6,0.0,,1990,,,021004,1620,1.4,463.2,1977-08-01,AK
2,1004,1,G,1,1990-06-05,2.579,2.459,ACUB,0.0,0.0,2456,0,39.5,0.0,0.0,147.7,,,,3.6,0.0,,1990,,,021004,1620,1.4,463.2,1977-08-01,AK
2,1004,1,G,1,1990-06-05,2.557,2.466,ACUB,0.0,0.0,2456,0,39.5,0.0,0.0,147.7,,,,3.6,0.0,,1990,,,021004,1620,1.4,463.2,1977-08-01,AK
2,1004,1,G,1,1990-06-05,2.591,2.469,ACUB,0.0,0.0,2456,0,39.5,0.0,0.0,147.7,,,,3.6,0.0,,1990,,,021004,1620,1.4,463.2,1977-08-01,AK
2,1004,1,G,1,1990-06-05,2.494,2.47,ACUB,0.0,0.0,2456,0,39.5,0.0,0.0,147.7,,,,3.6,0.0,,1990,,,021004,1620,1.4,463.2,1977-08-01,AK
2,9035,1,G,1,1990-06-02,1.494,1.494,ACUB,1.0,0.0,1140,201,0.0,0.0,0.0,0.0,,,,2.1,,,1990,,,029035,1968,0.3,1005.7,1971-09-01,AK
2,9035,1,G,1,1990-06-02,1.492,1.52,ACUB,1.0,0.0,1140,201,0.0,0.0,0.0,0.0,,,,2.1,,,1990,,,029035,1968,0.3,1005.7,1971-09-01,AK
2,9035,1,G,1,1990-06-02,1.494,1.501,ACUB,1.0,0.0,1140,201,0.0,0.0,0.0,0.0,,,,2.1,,,1990,,,029035,1968,0.3,1005.7,1971-09-01,AK
2,9035,1,G,1,1990-06-02,1.486,1.505,ACUB,1.0,0.0,1140,201,0.0,0.0,0.0,0.0,,,,2.1,,,1990,,,029035,1968,0.3,1005.7,1971-09-01,AK
2,9035,1,G,1,1990-06-02,1.513,1.536,ACUB,1.0,0.0,1140,201,0.0,0.0,0.0,0.0,,,,2.1,,,1990,,,029035,1968,0.3,1005.7,1971-09-01,AK

File: data/raw/by_state/flexible_AL.csv
STATE_CODE,SHRP_ID,CONSTRUCTION_NO,GPS_SPS,EXPERIMENT_NO,VISIT_DATE,IRI_LEFT_WHEEL_PATH,IRI_RIGHT_WHEEL_PATH,PAVEMENT_FAMILY,HPMS16_CRACKING_PERCENT_AC,MEPDG_CRACKING_PERCENT_AC,MEPDG_TRANS_CRACK_LENGTH_AC,MEPDG_LONG_CRACK_LENGTH_AC,PATCH_A,POTHOLES_A,BLEEDING,RAVELING,MAX_MEAN_DEPTH_WIRE_REF,LLH_DEPTH_WIRE_REF_MEAN,RLH_DEPTH_WIRE_REF_MEAN,BOUND_THICKNESS_CM,PLASTICITY_INDEX,YEAR,AADTT_LTPPLN,KESAL_YEAR,VWS_ID,FREEZE_INDEX_YR,MEAN_ANN_TEMP_AVG,TOTAL_ANN_PRECIP,CONSTRUCTION_DATE,STATE_ABBR
1,1001,1,G,1,1990-08-08,0.892,0.803,ACUB,,,,,,,,,10,6,10,3.4000000000000004,,1990,,,011001,0,19.3,1095.7,1980-10-01,AL
1,1001,1,G,1,1990-08-08,0.905,0.826,ACUB,,,,,,,,,10,6,10,3.4000000000000004,,1990,,,011001,0,19.3,1095.7,1980-10-01,AL
1,1001,1,G,1,1990-08-08,0.917,0.813,ACUB,,,,,,,,,10,6,10,3.4000000000000004,,1990,,,011001,0,19.3,1095.7,1980-10-01,AL
1,1001,1,G,1,1990-08-08,0.927,0.8,ACUB,,,,,,,,,10,6,10,3.4000000000000004,,1990,,,011001,0,19.3,1095.7,1980-10-01,AL
1,1001,1,G,1,1990-08-08,0.927,0.821,ACUB,,,,,,,,,10,6,10,3.4000000000000004,,1990,,,011001,0,19.3,1095.7,1980-10-01,AL
1,1001,1,G,1,1992-04-03,0.975,0.988,ACUB,1.0,0.0,10.0,149.0,0.0,0.0,0.0,0.0,11,4,11,3.4000000000000004,,1992,,,011001,0,18.1,1538.8,1980-10-01,AL
1,1001,1,G,1,1992-04-03,0.959,1.011,ACUB,1.0,0.0,10.0,149.0,0.0,0.0,0.0,0.0,11,4,11,3.4000000000000004,,1992,,,011001,0,18.1,1538.8,1980-10-01,AL
1,1001,1,G,1,1992-04-03,0.991,0.931,ACUB,1.0,0.0,10.0,149.0,0.0,0.0,0.0,0.0,11,4,11,3.4000000000000004,,1992,,,011001,0,18.1,1538.8,1980-10-01,AL
1,1001,1,G,1,1992-04-03,0.971,0.952,ACUB,1.0,0.0,10.0,149.0,0.0,0.0,0.0,0.0,11,4,11,3.4000000000000004,,1992,,,011001,0,18.1,1538.8,1980-10-01,AL
1,1001,1,G,1,1992-04-03,1.02,0.922,ACUB,1.0,0.0,10.0,149.0,0.0,0.0,0.0,0.0,11,4,11,3.4000000000000004,,1992,,,011001,0,18.1,1538.8,1980-10-01,AL
1,1001,1,G,1,1992-07-28,0.996,0.872,ACUB,1.0,0.0,10.0,149.0,0.0,0.0,0.0,0.0,11,4,11,3.4000000000000004,,1992,,,011001,0,18.1,1538.8,1980-10-01,AL
1,1001,1,G,1,1992-07-28,1.001,0.855,ACUB,1.0,0.0,10.0,149.0,0.0,0.0,0.0,0.0,11,4,11,3.4000000000000004,,1992,,,011001,0,18.1,1538.8,1980-10-01,AL
1,1001,1,G,1,1992-07-28,0.997,0.854,ACUB,1.0,0.0,10.0,149.0,0.0,0.0,0.0,0.0,11,4,11,3.4000000000000004,,1992,,,011001,0,18.1,1538.8,1980-10-01,AL
1,1001,1,G,1,1992-07-28,1.008,0.856,ACUB,1.0,0.0,10.0,149.0,0.0,0.0,0.0,0.0,11,4,11,3.4000000000000004,,1992,,,011001,0,18.1,1538.8,1980-10-01,AL
1,1001,1,G,1,1992-07-28,0.989,0.852,ACUB,1.0,0.0,10.0,149.0,0.0,0.0,0.0,0.0,11,4,11,3.4000000000000004,,1992,,,011001,0,18.1,1538.8,1980-10-01,AL
1,1001,1,G,1,1992-10-22,0.982,0.857,ACUB,3.0,1.0,107.0,312.0,0.0,0.0,0.0,549.0,11,4,11,3.4000000000000004,,1992,,,011001,0,18.1,1538.8,1980-10-01,AL
1,1001,1,G,1,1992-10-22,0.952,0.855,ACUB,3.0,1.0,107.0,312.0,0.0,0.0,0.0,549.0,11,4,11,3.4000000000000004,,1992,,,011001,0,18.1,1538.8,1980-10-01,AL
1,1001,1,G,1,1992-10-22,0.972,0.866,ACUB,3.0,1.0,107.0,312.0,0.0,0.0,0.0,549.0,11,4,11,3.4000000000000004,,1992,,,011001,0,18.1,1538.8,1980-10-01,AL
1,1001,1,G,1,1992-10-22,0.976,0.856,ACUB,3.0,1.0,107.0,312.0,0.0,0.0,0.0,549.0,11,4,11,3.4000000000000004,,1992,,,011001,0,18.1,1538.8,1980-10-01,AL
1,1001,1,G,1,1992-10-22,0.997,0.841,ACUB,3.0,1.0,107.0,312.0,0.0,0.0,0.0,549.0,11,4,11,3.4000000000000004,,1992,,,011001,0,18.1,1538.8,1980-10-01,AL
1,1001,1,G,1,1993-01-13,0.943,0.878,ACUB,3.0,1.0,107.0,312.0,0.0,0.0,0.0,549.0,11,4,11,3.4000000000000004,,1993,,,011001,2,18.5,1077.4,1980-10-01,AL
1,1001,1,G,1,1993-01-13,0.918,0.847,ACUB,3.0,1.0,107.0,312.0,0.0,0.0,0.0,549.0,11,4,11,3.4000000000000004,,1993,,,011001,2,18.5,1077.4,1980-10-01,AL
1,1001,1,G,1,1993-01-13,0.979,0.86,ACUB,3.0,1.0,107.0,312.0,0.0,0.0,0.0,549.0,11,4,11,3.4000000000000004,,1993,,,011001,2,18.5,1077.4,1980-10-01,AL
1,1001,1,G,1,1993-01-13,0.94,0.864,ACUB,3.0,1.0,107.0,312.0,0.0,0.0,0.0,549.0,11,4,11,3.4000000000000004,,1993,,,011001,2,18.5,1077.4,1980-10-01,AL
1,1001,1,G,1,1993-01-13,0.936,0.874,ACUB,3.0,1.0,107.0,312.0,0.0,0.0,0.0,549.0,11,4,11,3.4000000000000004,,1993,,,011001,2,18.5,1077.4,1980-10-01,AL
1,1011,1,G,2,1992-02-11,0.838,0.82,ACATB,0.0,0.0,0.0,0.0,0.0,0.0,0.0,0.0,7,2,7,1.0,18.0,1992,,,011011,11,15.0,1420.7,1985-06-01,AL
1,1011,1,G,2,1992-02-11,0.841,0.837,ACATB,0.0,0.0,0.0,0.0,0.0,0.0,0.0,0.0,7,2,7,1.0,18.0,1992,,,011011,11,15.0,1420.7,1985-06-01,AL
1,1011,1,G,2,1992-02-11,0.844,0.854,ACATB,0.0,0.0,0.0,0.0,0.0,0.0,0.0,0.0,7,2,7,1.0,18.0,1992,,,011011,11,15.0,1420.7,1985-06-01,AL
1,1011,1,G,2,1992-02-11,0.844,0.817,ACATB,0.0,0.0,0.0,0.0,0.0,0.0,0.0,0.0,7,2,7,1.0,18.0,1992,,,011011,11,15.0,1420.7,1985-06-01,AL
1,1011,1,G,2,1992-02-11,0.86,0.856,ACATB,0.0,0.0,0.0,0.0,0.0,0.0,0.0,0.0,7,2,7,1.0,18.0,1992,,,011011,11,15.0,1420.7,1985-06-01,AL
1,1011,1,G,2,1994-02-01,0.74,0.843,ACATB,0.0,0.0,0.0,0.0,0.0,0.0,0.0,0.0,8,6,8,1.0,18.0,1994,200.0,,011011,57,15.5,1832.7,1985-06-01,AL
1,1011,1,G,2,1994-02-01,0.74,0.843,ACATB,0.0,0.0,0.0,0.0,0.0,0.0,0.0,0.0,8,6,8,1.0,18.0,1994,200.0,,011011,57,15.5,1832.7,1985-06-01,AL
1,1011,1,G,2,1994-02-01,0.73,0.813,ACATB,0.0,0.0,0.0,0.0,0.0,0.0,0.0,0.0,8,6,8,1.0,18.0,1994,200.0,,011011,57,15.5,1832.7,1985-06-01,AL
1,1011,1,G,2,1994-02-01,0.73,0.813,ACATB,0.0,0.0,0.0,0.0,0.0,0.0,0.0,0.0,8,6,8,1.0,18.0,1994,200.0,,011011,57,15.5,1832.7,1985-06-01,AL
1,1011,1,G,2,1994-02-01,0.767,0.848,ACATB,0.0,0.0,0.0,0.0,0.0,0.0,0.0,0.0,8,6,8,1.0,18.0,1994,200.0,,011011,57,15.5,1832.7,1985-06-01,AL
1,1011,1,G,2,1994-02-01,0.767,0.848,ACATB,0.0,0.0,0.0,0.0,0.0,0.0,0.0,0.0,8,6,8,1.0,18.0,1994,200.0,,011011,57,15.5,1832.7,1985-06-01,AL
1,1011,1,G,2,1994-02-01,0.776,0.827,ACATB,0.0,0.0,0.0,0.0,0.0,0.0,0.0,0.0,8,6,8,1.0,18.0,1994,200.0,,011011,57,15.5,1832.7,1985-06-01,AL
1,1011,1,G,2,1994-02-01,0.776,0.827,ACATB,0.0,0.0,0.0,0.0,0.0,0.0,0.0,0.0,8,6,8,1.0,18.0,1994,200.0,,011011,57,15.5,1832.7,1985-06-01,AL
1,1011,1,G,2,1994-02-01,0.756,0.842,ACATB,0.0,0.0,0.0,0.0,0.0,0.0,0.0,0.0,8,6,8,1.0,18.0,1994,200.0,,011011,57,15.5,1832.7,1985-06-01,AL
1,1011,1,G,2,1994-02-01,0.756,0.842,ACATB,0.0,0.0,0.0,0.0,0.0,0.0,0.0,0.0,8,6,8,1.0,18.0,1994,200.0,,011011,57,15.5,1832.7,1985-06-01,AL
1,1011,1,G,2,1995-08-16,0.826,1.093,ACATB,,,,,,,,,10,7,10,1.0,18.0,1995,,,011011,65,14.9,1492.5,1985-06-01,AL
1,1011,1,G,2,1995-08-16,0.805,1.144,ACATB,,,,,,,,,10,7,10,1.0,18.0,1995,,,011011,65,14.9,1492.5,1985-06-01,AL
1,1011,1,G,2,1995-08-16,0.851,1.053,ACATB,,,,,,,,,10,7,10,1.0,18.0,1995,,,011011,65,14.9,1492.5,1985-06-01,AL
1,1011,1,G,2,1995-08-16,0.797,1.1,ACATB,,,,,,,,,10,7,10,1.0,18.0,1995,,,011011,65,14.9,1492.5,1985-06-01,AL
1,1011,1,G,2,1995-08-16,0.814,1.124,ACATB,,,,,,,,,10,7,10,1.0,18.0,1995,,,011011,65,14.9,1492.5,1985-06-01,AL
1,1011,1,G,2,1998-08-12,0.867,1.09,ACATB,0.0,0.0,90.0,0.0,0.0,0.0,0.0,0.0,8,6,8,1.0,18.0,1998,,,011011,26,15.8,1616.1,1985-06-01,AL
1,1011,1,G,2,1998-08-12,0.849,1.027,ACATB,0.0,0.0,90.0,0.0,0.0,0.0,0.0,0.0,8,6,8,1.0,18.0,1998,,,011011,26,15.8,1616.1,1985-06-01,AL
1,1011,1,G,2,1998-08-12,0.865,1.075,ACATB,0.0,0.0,90.0,0.0,0.0,0.0,0.0,0.0,8,6,8,1.0,18.0,1998,,,011011,26,15.8,1616.1,1985-06-01,AL
1,1011,1,G,2,1998-08-12,0.836,0.983,ACATB,0.0,0.0,90.0,0.0,0.0,0.0,0.0,0.0,8,6,8,1.0,18.0,1998,,,011011,26,15.8,1616.1,1985-06-01,AL
1,1011,1,G,2,1998-08-12,0.848,1.102,ACATB,0.0,0.0,90.0,0.0,0.0,0.0,0.0,0.0,8,6,8,1.0,18.0,1998,,,011011,26,15.8,1616.1,1985-06-01,AL
1,1011,2,G,2,2002-06-06,1.123,1.386,ACATB,1.0,0.0,437.0,80.0,5.2,0.0,0.0,0.0,8,7,8,1.0,,2002,,,011011,29,15.9,1558.2,,AL
1,1011,2,G,2,2002-06-06,1.185,1.377,ACATB,1.0,0.0,437.0,80.0,5.2,0.0,0.0,0.0,8,7,8,1.0,,2002,,,011011,29,15.9,1558.2,,AL
1,1011,2,G,2,2002-06-06,1.107,1.391,ACATB,1.0,0.0,437.0,80.0,5.2,0.0,0.0,0.0,8,7,8,1.0,,2002,,,011011,29,15.9,1558.2,,AL
1,1011,2,G,2,2002-06-06,1.092,1.399,ACATB,1.0,0.0,437.0,80.0,5.2,0.0,0.0,0.0,8,7,8,1.0,,2002,,,011011,29,15.9,1558.2,,AL
1,1011,2,G,2,2002-06-06,1.172,1.375,ACATB,1.0,0.0,437.0,80.0,5.2,0.0,0.0,0.0,8,7,8,1.0,,2002,,,011011,29,15.9,1558.2,,AL
1,1019,1,G,2,1990-06-05,1.25,1.485,ACTB,,,,,,,,,14,14,14,3.5,2.0,1990,,,011019,1,19.7,1800.0,1986-10-01,AL
1,1019,1,G,2,1990-06-05,1.247,1.494,ACTB,,,,,,,,,14,14,14,3.5,2.0,1990,,,011019,1,19.7,1800.0,1986-10-01,AL
1,1019,1,G,2,1990-06-05,1.263,1.499,ACTB,,,,,,,,,14,14,14,3.5,2.0,1990,,,011019,1,19.7,1800.0,1986-10-01,AL
1,1019,1,G,2,1990-06-05,1.255,1.492,ACTB,,,,,,,,,14,14,14,3.5,2.0,1990,,,011019,1,19.7,1800.0,1986-10-01,AL
1,1019,1,G,2,1990-06-05,1.26,1.484,ACTB,,,,,,,,,14,14,14,3.5,2.0,1990,,,011019,1,19.7,1800.0,1986-10-01,AL
1,1019,1,G,2,1991-07-11,1.364,1.47,ACTB,45.0,14.0,10.0,,0.0,0.0,0.0,139.0,14,14,14,3.5,2.0,1991,,,011019,1,19.4,1803.8,1986-10-01,AL
1,1019,1,G,2,1991-07-11,1.35,1.502,ACTB,45.0,14.0,10.0,,0.0,0.0,0.0,139.0,14,14,14,3.5,2.0,1991,,,011019,1,19.4,1803.8,1986-10-01,AL
1,1019,1,G,2,1991-07-11,1.358,1.501,ACTB,45.0,14.0,10.0,,0.0,0.0,0.0,139.0,14,14,14,3.5,2.0,1991,,,011019,1,19.4,1803.8,1986-10-01,AL
1,1019,1,G,2,1991-07-11,1.351,1.479,ACTB,45.0,14.0,10.0,,0.0,0.0,0.0,139.0,14,14,14,3.5,2.0,1991,,,011019,1,19.4,1803.8,1986-10-01,AL
1,1019,1,G,2,1991-07-11,1.347,1.497,ACTB,45.0,14.0,10.0,,0.0,0.0,0.0,139.0,14,14,14,3.5,2.0,1991,,,011019,1,19.4,1803.8,1986-10-01,AL
1,1019,1,G,2,1992-08-21,1.346,1.484,ACTB,56.0,19.0,0.0,1472.0,0.0,0.0,0.0,0.0,13,10,13,3.5,2.0,1992,,,011019,0,17.9,1965.8,1986-10-01,AL
1,1019,1,G,2,1992-08-21,1.337,1.468,ACTB,56.0,19.0,0.0,1472.0,0.0,0.0,0.0,0.0,13,10,13,3.5,2.0,1992,,,011019,0,17.9,1965.8,1986-10-01,AL
1,1019,1,G,2,1992-08-21,1.35,1.481,ACTB,56.0,19.0,0.0,1472.0,0.0,0.0,0.0,0.0,13,10,13,3.5,2.0,1992,,,011019,0,17.9,1965.8,1986-10-01,AL
1,1019,1,G,2,1992-08-21,1.341,1.486,ACTB,56.0,19.0,0.0,1472.0,0.0,0.0,0.0,0.0,13,10,13,3.5,2.0,1992,,,011019,0,17.9,1965.8,1986-10-01,AL
1,1019,1,G,2,1992-08-21,1.339,1.484,ACTB,56.0,19.0,0.0,1472.0,0.0,0.0,0.0,0.0,13,10,13,3.5,2.0,1992,,,011019,0,17.9,1965.8,1986-10-01,AL
1,1019,1,G,2,1994-08-08,1.453,1.576,ACTB,56.0,43.0,45.0,0.0,0.0,0.0,0.0,305.0,15,13,15,3.5,2.0,1994,340.0,161.0,011019,3,18.7,1475.7,1986-10-01,AL
1,1019,1,G,2,1994-08-08,1.453,1.576,ACTB,56.0,43.0,45.0,0.0,0.0,0.0,0.0,305.0,15,13,15,3.5,2.0,1994,340.0,161.0,011019,3,18.7,1475.7,1986-10-01,AL
1,1019,1,G,2,1994-08-08,1.419,1.583,ACTB,56.0,43.0,45.0,0.0,0.0,0.0,0.0,305.0,15,13,15,3.5,2.0,1994,340.0,161.0,011019,3,18.7,1475.7,1986-10-01,AL
1,1019,1,G,2,1994-08-08,1.419,1.583,ACTB,56.0,43.0,45.0,0.0,0.0,0.0,0.0,305.0,15,13,15,3.5,2.0,1994,340.0,161.0,011019,3,18.7,1475.7,1986-10-01,AL
1,1019,1,G,2,1994-08-08,1.407,1.617,ACTB,56.0,43.0,45.0,0.0,0.0,0.0,0.0,305.0,15,13,15,3.5,2.0,1994,340.0,161.0,011019,3,18.7,1475.7,1986-10-01,AL
1,1019,1,G,2,1994-08-08,1.407,1.617,ACTB,56.0,43.0,45.0,0.0,0.0,0.0,0.0,305.0,15,13,15,3.5,2.0,1994,340.0,161.0,011019,3,18.7,1475.7,1986-10-01,AL
1,1019,1,G,2,1994-08-08,1.471,1.571,ACTB,56.0,43.0,45.0,0.0,0.0,0.0,0.0,305.0,15,13,15,3.5,2.0,1994,340.0,161.0,011019,3,18.7,1475.7,1986-10-01,AL
1,1019,1,G,2,1994-08-08,1.471,1.571,ACTB,56.0,43.0,45.0,0.0,0.0,0.0,0.0,305.0,15,13,15,3.5,2.0,1994,340.0,161.0,011019,3,18.7,1475.7,1986-10-01,AL
1,1019,1,G,2,1994-08-08,1.44,1.564,ACTB,56.0,43.0,45.0,0.0,0.0,0.0,0.0,305.0,15,13,15,3.5,2.0,1994,340.0,161.0,011019,3,18.7,1475.7,1986-10-01,AL
1,1019,1,G,2,1994-08-08,1.44,1.564,ACTB,56.0,43.0,45.0,0.0,0.0,0.0,0.0,305.0,15,13,15,3.5,2.0,1994,340.0,161.0,011019,3,18.7,1475.7,1986-10-01,AL
1,1019,1,G,2,1995-12-21,1.414,1.615,ACTB,56.0,43.0,45.0,0.0,0.0,0.0,0.0,305.0,15,14,15,3.5,2.0,1995,,,011019,1,18.5,1802.6,1986-10-01,AL
1,1019,1,G,2,1995-12-21,1.381,1.629,ACTB,56.0,43.0,45.0,0.0,0.0,0.0,0.0,305.0,15,14,15,3.5,2.0,1995,,,011019,1,18.5,1802.6,1986-10-01,AL
1,1019,1,G,2,1995-12-21,1.419,1.602,ACTB,56.0,43.0,45.0,0.0,0.0,0.0,0.0,305.0,15,14,15,3.5,2.0,1995,,,011019,1,18.5,1802.6,1986-10-01,AL
1,1019,1,G,2,1995-12-21,1.387,1.611,ACTB,56.0,43.0,45.0,0.0,0.0,0.0,0.0,305.0,15,14,15,3.5,2.0,1995,,,011019,1,18.5,1802.6,1986-10-01,AL
1,1019,1,G,2,1995-12-21,1.38,1.663,ACTB,56.0,43.0,45.0,0.0,0.0,0.0,0.0,305.0,15,14,15,3.5,2.0,1995,,,011019,1,18.5,1802.6,1986-10-01,AL
1,1019,1,G,2,1997-04-21,1.463,1.79,ACTB,57.0,29.0,132.0,0.0,0.0,0.0,0.0,0.0,18,16,18,3.5,2.0,1997,,,011019,3,18.3,1871.0,1986-10-01,AL
1,1019,1,G,2,1997-04-21,1.663,1.852,ACTB,57.0,29.0,132.0,0.0,0.0,0.0,0.0,0.0,18,16,18,3.5,2.0,1997,,,011019,3,18.3,1871.0,1986-10-01,AL
1,1019,1,G,2,1997-04-21,1.597,1.827,ACTB,57.0,29.0,132.0,0.0,0.0,0.0,0.0,0.0,18,16,18,3.5,2.0,1997,,,011019,3,18.3,1871.0,1986-10-01,AL
1,1019,1,G,2,1997-04-21,1.655,1.842,ACTB,57.0,29.0,132.0,0.0,0.0,0.0,0.0,0.0,18,16,18,3.5,2.0,1997,,,011019,3,18.3,1871.0,1986-10-01,AL
1,1019,1,G,2,1997-04-21,1.453,1.821,ACTB,57.0,29.0,132.0,0.0,0.0,0.0,0.0,0.0,18,16,18,3.5,2.0,1997,,,011019,3,18.3,1871.0,1986-10-01,AL
1,1019,1,G,2,1998-04-22,1.692,1.916,ACTB,57.0,29.0,132.0,0.0,0.0,0.0,0.0,0.0,18,16,18,3.5,2.0,1998,,,011019,0,19.6,1826.9,1986-10-01,AL
1,1019,1,G,2,1998-04-22,1.662,1.914,ACTB,57.0,29.0,132.0,0.0,0.0,0.0,0.0,0.0,18,16,18,3.5,2.0,1998,,,011019,0,19.6,1826.9,1986-10-01,AL
1,1019,1,G,2,1998-04-22,1.672,1.914,ACTB,57.0,29.0,132.0,0.0,0.0,0.0,0.0,0.0,18,16,18,3.5,2.0,1998,,,011019,0,19.6,1826.9,1986-10-01,AL
1,1019,1,G,2,1998-04-22,1.658,1.895,ACTB,57.0,29.0,132.0,0.0,0.0,0.0,0.0,0.0,18,16,18,3.5,2.0,1998,,,011019,0,19.6,1826.9,1986-10-01,AL
1,1019,1,G,2,1998-04-22,1.691,1.891,ACTB,57.0,29.0,132.0,0.0,0.0,0.0,0.0,0.0,18,16,18,3.5,2.0,1998,,,011019,0,19.6,1826.9,1986-10-01,AL
1,1021,1,G,2,1990-06-06,0.835,1.089,ACTB,,,,,,,,,8,8,7,3.1,3.0,1990,,,011021,2,18.5,1311.3,1985-06-01,AL
1,1021,1,G,2,1990-06-06,0.84,1.101,ACTB,,,,,,,,,8,8,7,3.1,3.0,1990,,,011021,2,18.5,1311.3,1985-06-01,AL
1,1021,1,G,2,1990-06-06,0.837,1.097,ACTB,,,,,,,,,8,8,7,3.1,3.0,1990,,,011021,2,18.5,1311.3,1985-06-01,AL
1,1021,1,G,2,1990-06-06,0.848,1.094,ACTB,,,,,,,,,8,8,7,3.1,3.0,1990,,,011021,2,18.5,1311.3,1985-06-01,AL
1,1021,1,G,2,1990-06-06,0.85,1.102,ACTB,,,,,,,,,8,8,7,3.1,3.0,1990,,,011021,2,18.5,1311.3,1985-06-01,AL
1,1021,1,G,2,1992-04-03,0.853,1.001,ACTB,0.0,0.0,0.0,0.0,0.0,0.0,0.0,0.0,7,6,7,3.1,3.0,1992,,,011021,1,16.8,1598.3,1985-06-01,AL
1,1021,1,G,2,1992-04-03,0.865,1.067,ACTB,0.0,0.0,0.0,0.0,0.0,0.0,0.0,0.0,7,6,7,3.1,3.0,1992,,,011021,1,16.8,1598.3,1985-06-01,AL
1,1021,1,G,2,1992-04-03,0.872,1.052,ACTB,0.0,0.0,0.0,0.0,0.0,0.0,0.0,0.0,7,6,7,3.1,3.0,1992,,,011021,1,16.8,1598.3,1985-06-01,AL
1,1021,1,G,2,1992-04-03,0.849,1.015,ACTB,0.0,0.0,0.0,0.0,0.0,0.0,0.0,0.0,7,6,7,3.1,3.0,1992,,,011021,1,16.8,1598.3,1985-06-01,AL
1,1021,1,G,2,1992-04-03,0.873,1.036,ACTB,0.0,0.0,0.0,0.0,0.0,0.0,0.0,0.0,7,6,7,3.1,3.0,1992,,,011021,1,16.8,1598.3,1985-06-01,AL
1,1021,1,G,2,1994-02-17,0.825,1.13,ACTB,3.0,1.0,0.0,159.0,0.0,0.0,0.0,0.0,8,8,7,3.1,3.0,1994,350.0,,011021,9,17.9,1477.9,1985-06-01,AL
1,1021,1,G,2,1994-02-17,0.825,1.13,ACTB,3.0,1.0,0.0,159.0,0.0,0.0,0.0,0.0,8,8,7,3.1,3.0,1994,350.0,,011021,9,17.9,1477.9,1985-06-01,AL
1,1021,1,G,2,1994-02-17,0.828,1.126,ACTB,3.0,1.0,0.0,159.0,0.0,0.0,0.0,0.0,8,8,7,3.1,3.0,1994,350.0,,011021,9,17.9,1477.9,1985-06-01,AL
1,1021,1,G,2,1994-02-17,0.828,1.126,ACTB,3.0,1.0,0.0,159.0,0.0,0.0,0.0,0.0,8,8,7,3.1,3.0,1994,350.0,,011021,9,17.9,1477.9,1985-06-01,AL
1,1021,1,G,2,1994-02-17,0.842,1.151,ACTB,3.0,1.0,0.0,159.0,0.0,0.0,0.0,0.0,8,8,7,3.1,3.0,1994,350.0,,011021,9,17.9,1477.9,1985-06-01,AL
1,1021,1,G,2,1994-02-17,0.842,1.151,ACTB,3.0,1.0,0.0,159.0,0.0,0.0,0.0,0.0,8,8,7,3.1,3.0,1994,350.0,,011021,9,17.9,1477.9,1985-06-01,AL
1,1021,1,G,2,1994-02-17,0.833,1.157,ACTB,3.0,1.0,0.0,159.0,0.0,0.0,0.0,0.0,8,8,7,3.1,3.0,1994,350.0,,011021,9,17.9,1477.9,1985-06-01,AL
1,1021,1,G,2,1994-02-17,0.833,1.157,ACTB,3.0,1.0,0.0,159.0,0.0,0.0,0.0,0.0,8,8,7,3.1,3.0,1994,350.0,,011021,9,17.9,1477.9,1985-06-01,AL
1,1021,1,G,2,1994-02-17,0.829,1.16,ACTB,3.0,1.0,0.0,159.0,0.0,0.0,0.0,0.0,8,8,7,3.1,3.0,1994,350.0,,011021,9,17.9,1477.9,1985-06-01,AL
1,1021,1,G,2,1994-02-17,0.829,1.16,ACTB,3.0,1.0,0.0,159.0,0.0,0.0,0.0,0.0,8,8,7,3.1,3.0,1994,350.0,,011021,9,17.9,1477.9,1985-06-01,AL
1,1021,1,G,2,1995-12-13,0.898,1.115,ACTB,,,,,,,,,8,7,8,3.1,3.0,1995,,,011021,5,17.9,1308.7,1985-06-01,AL
1,1021,1,G,2,1995-12-13,0.877,1.151,ACTB,,,,,,,,,8,7,8,3.1,3.0,1995,,,011021,5,17.9,1308.7,1985-06-01,AL
1,1021,1,G,2,1995-12-13,0.881,1.138,ACTB,,,,,,,,,8,7,8,3.1,3.0,1995,,,011021,5,17.9,1308.7,1985-06-01,AL
1,1021,1,G,2,1995-12-13,0.883,1.144,ACTB,,,,,,,,,8,7,8,3.1,3.0,1995,,,011021,5,17.9,1308.7,1985-06-01,AL
1,1021,1,G,2,1995-12-13,0.85,1.115,ACTB,,,,,,,,,8,7,8,3.1,3.0,1995,,,011021,5,17.9,1308.7,1985-06-01,AL
1,1021,1,G,2,1999-06-17,0.989,1.282,ACTB,,,,,,,,,,,,3.1,3.0,1999,,,011021,8,18.1,1266.5,1985-06-01,AL
1,1021,1,G,2,1999-06-17,1.057,1.311,ACTB,,,,,,,,,,,,3.1,3.0,1999,,,011021,8,18.1,1266.5,1985-06-01,AL
1,1021,1,G,2,1999-06-17,0.988,1.351,ACTB,,,,,,,,,,,,3.1,3.0,1999,,,011021,8,18.1,1266.5,1985-06-01,AL
1,1021,1,G,2,1999-06-17,1.023,1.299,ACTB,,,,,,,,,,,,3.1,3.0,1999,,,011021,8,18.1,1266.5,1985-06-01,AL
1,1021,1,G,2,1999-06-17,1.045,1.3,ACTB,,,,,,,,,,,,3.1,3.0,1999,,,011021,8,18.1,1266.5,1985-06-01,AL
1,4073,1,G,2,1990-05-08,0.742,0.968,ACATB,,,,,,,,,4,4,3,1.5,,1990,,,014073,7,16.1,1953.7,1988-06-01,AL
1,4073,1,G,2,1990-05-08,0.716,0.982,ACATB,,,,,,,,,4,4,3,1.5,,1990,,,014073,7,16.1,1953.7,1988-06-01,AL
1,4073,1,G,2,1990-05-08,0.719,0.979,ACATB,,,,,,,,,4,4,3,1.5,,1990,,,014073,7,16.1,1953.7,1988-06-01,AL
1,4073,1,G,2,1990-05-08,0.735,0.981,ACATB,,,,,,,,,4,4,3,1.5,,1990,,,014073,7,16.1,1953.7,1988-06-01,AL
1,4073,1,G,2,1990-05-08,0.747,0.966,ACATB,,,,,,,,,4,4,3,1.5,,1990,,,014073,7,16.1,1953.7,1988-06-01,AL
1,4073,1,G,2,1992-04-15,0.755,1.059,ACATB,16.0,2.0,0.0,166.0,0.0,0.0,0.0,0.0,2,2,2,1.5,,1992,,,014073,16,14.7,1437.6,1988-06-01,AL
1,4073,1,G,2,1992-04-15,0.727,1.022,ACATB,16.0,2.0,0.0,166.0,0.0,0.0,0.0,0.0,2,2,2,1.5,,1992,,,014073,16,14.7,1437.6,1988-06-01,AL
1,4073,1,G,2,1992-04-15,0.765,1.042,ACATB,16.0,2.0,0.0,166.0,0.0,0.0,0.0,0.0,2,2,2,1.5,,1992,,,014073,16,14.7,1437.6,1988-06-01,AL
1,4073,1,G,2,1992-04-15,0.76,1.02,ACATB,16.0,2.0,0.0,166.0,0.0,0.0,0.0,0.0,2,2,2,1.5,,1992,,,014073,16,14.7,1437.6,1988-06-01,AL
1,4073,1,G,2,1992-04-15,0.73,1.031,ACATB,16.0,2.0,0.0,166.0,0.0,0.0,0.0,0.0,2,2,2,1.5,,1992,,,014073,16,14.7,1437.6,1988-06-01,AL
1,4073,1,G,2,1994-02-22,0.773,0.985,ACATB,16.0,2.0,0.0,166.0,0.0,0.0,0.0,0.0,5,5,4,1.5,,1994,,364.0,014073,68,15.3,1776.3,1988-06-01,AL
1,4073,1,G,2,1994-02-22,0.764,1.021,ACATB,16.0,2.0,0.0,166.0,0.0,0.0,0.0,0.0,5,5,4,1.5,,1994,,364.0,014073,68,15.3,1776.3,1988-06-01,AL
1,4073,1,G,2,1994-02-22,0.751,1.0,ACATB,16.0,2.0,0.0,166.0,0.0,0.0,0.0,0.0,5,5,4,1.5,,1994,,364.0,014073,68,15.3,1776.3,1988-06-01,AL
1,4073,1,G,2,1994-02-22,0.81,1.002,ACATB,16.0,2.0,0.0,166.0,0.0,0.0,0.0,0.0,5,5,4,1.5,,1994,,364.0,014073,68,15.3,1776.3,1988-06-01,AL
1,4073,1,G,2,1994-02-22,0.757,0.997,ACATB,16.0,2.0,0.0,166.0,0.0,0.0,0.0,0.0,5,5,4,1.5,,1994,,364.0,014073,68,15.3,1776.3,1988-06-01,AL
1,4073,1,G,2,1995-12-07,0.887,1.041,ACATB,,,,,,,,,6,6,4,1.5,,1995,,,014073,63,15.1,1459.9,1988-06-01,AL
1,4073,1,G,2,1995-12-07,0.853,1.05,ACATB,,,,,,,,,6,6,4,1.5,,1995,,,014073,63,15.1,1459.9,1988-06-01,AL
1,4073,1,G,2,1995-12-07,0.866,1.057,ACATB,,,,,,,,,6,6,4,1.5,,1995,,,014073,63,15.1,1459.9,1988-06-01,AL
1,4073,1,G,2,1995-12-07,0.854,1.057,ACATB,,,,,,,,,6,6,4,1.5,,1995,,,014073,63,15.1,1459.9,1988-06-01,AL
1,4073,1,G,2,1995-12-07,0.836,1.066,ACATB,,,,,,,,,6,6,4,1.5,,1995,,,014073,63,15.1,1459.9,1988-06-01,AL
1,4073,2,G,2,1999-04-14,0.933,1.041,ACATB,,,,,,,,,,,,1.5,,1999,,,014073,32,15.9,1342.0,,AL
1,4073,2,G,2,1999-04-14,0.936,1.067,ACATB,,,,,,,,,,,,1.5,,1999,,,014073,32,15.9,1342.0,,AL
1,4073,2,G,2,1999-04-14,0.911,1.06,ACATB,,,,,,,,,,,,1.5,,1999,,,014073,32,15.9,1342.0,,AL
1,4073,2,G,2,1999-04-14,0.938,1.074,ACATB,,,,,,,,,,,,1.5,,1999,,,014073,32,15.9,1342.0,,AL
1,4073,2,G,2,1999-04-14,0.938,1.056,ACATB,,,,,,,,,,,,1.5,,1999,,,014073,32,15.9,1342.0,,AL
1,4073,2,G,2,2003-04-07,1.073,1.086,ACATB,3.0,1.0,0.0,0.0,1.1,0.0,0.0,0.0,7,7,3,1.5,,2003,,,014073,46,15.2,1596.4,,AL
1,4073,2,G,2,2003-04-07,1.117,1.095,ACATB,3.0,1.0,0.0,0.0,1.1,0.0,0.0,0.0,7,7,3,1.5,,2003,,,014073,46,15.2,1596.4,,AL
1,4073,2,G,2,2003-04-07,1.254,1.119,ACATB,3.0,1.0,0.0,0.0,1.1,0.0,0.0,0.0,7,7,3,1.5,,2003,,,014073,46,15.2,1596.4,,AL
1,4073,2,G,2,2003-04-07,1.136,1.116,ACATB,3.0,1.0,0.0,0.0,1.1,0.0,0.0,0.0,7,7,3,1.5,,2003,,,014073,46,15.2,1596.4,,AL
1,4073,2,G,2,2003-04-07,1.363,1.059,ACATB,3.0,1.0,0.0,0.0,1.1,0.0,0.0,0.0,7,7,3,1.5,,2003,,,014073,46,15.2,1596.4,,AL
1,4073,2,G,2,2004-01-26,1.308,1.062,ACATB,2.0,1.0,0.0,0.0,1.1,0.0,0.0,0.0,7,7,4,1.5,,2004,,,014073,35,15.6,1736.5,,AL
1,4125,1,G,2,1990-06-07,0.94,0.916,ACTB,30.0,0.0,0.0,,0.0,0.0,185.0,0.0,10,9,10,3.7,17.0,1990,,,014125,1,19.1,1331.7,1972-06-01,AL
1,4125,1,G,2,1990-06-07,0.963,0.854,ACTB,30.0,0.0,0.0,,0.0,0.0,185.0,0.0,10,9,10,3.7,17.0,1990,,,014125,1,19.1,1331.7,1972-06-01,AL
1,4125,1,G,2,1990-06-07,0.949,0.969,ACTB,30.0,0.0,0.0,,0.0,0.0,185.0,0.0,10,9,10,3.7,17.0,1990,,,014125,1,19.1,1331.7,1972-06-01,AL
1,4125,1,G,2,1990-06-07,0.945,0.924,ACTB,30.0,0.0,0.0,,0.0,0.0,185.0,0.0,10,9,10,3.7,17.0,1990,,,014125,1,19.1,1331.7,1972-06-01,AL
1,4125,1,G,2,1990-06-07,0.926,0.994,ACTB,30.0,0.0,0.0,,0.0,0.0,185.0,0.0,10,9,10,3.7,17.0,1990,,,014125,1,19.1,1331.7,1972-06-01,AL
1,4125,1,G,2,1990-12-11,1.048,0.876,ACTB,30.0,0.0,0.0,,0.0,0.0,185.0,0.0,10,9,10,3.7,17.0,1990,,,014125,1,19.1,1331.7,1972-06-01,AL
1,4125,1,G,2,1990-12-11,1.047,0.916,ACTB,30.0,0.0,0.0,,0.0,0.0,185.0,0.0,10,9,10,3.7,17.0,1990,,,014125,1,19.1,1331.7,1972-06-01,AL
1,4125,1,G,2,1990-12-11,1.065,0.865,ACTB,30.0,0.0,0.0,,0.0,0.0,185.0,0.0,10,9,10,3.7,17.0,1990,,,014125,1,19.1,1331.7,1972-06-01,AL
1,4125,1,G,2,1990-12-11,1.049,0.9,ACTB,30.0,0.0,0.0,,0.0,0.0,185.0,0.0,10,9,10,3.7,17.0,1990,,,014125,1,19.1,1331.7,1972-06-01,AL
1,4125,1,G,2,1990-12-11,1.05,0.881,ACTB,30.0,0.0,0.0,,0.0,0.0,185.0,0.0,10,9,10,3.7,17.0,1990,,,014125,1,19.1,1331.7,1972-06-01,AL
1,4125,1,G,2,1992-07-29,1.029,0.817,ACTB,,,,,,,,,10,7,10,3.7,17.0,1992,,,014125,0,17.4,1624.2,1972-06-01,AL
1,4125,1,G,2,1992-07-29,1.013,0.848,ACTB,,,,,,,,,10,7,10,3.7,17.0,1992,,,014125,0,17.4,1624.2,1972-06-01,AL
1,4125,1,G,2,1992-07-29,1.001,0.833,ACTB,,,,,,,,,10,7,10,3.7,17.0,1992,,,014125,0,17.4,1624.2,1972-06-01,AL
1,4125,1,G,2,1992-07-29,1.041,0.801,ACTB,,,,,,,,,10,7,10,3.7,17.0,1992,,,014125,0,17.4,1624.2,1972-06-01,AL
1,4125,1,G,2,1992-07-29,1.003,0.878,ACTB,,,,,,,,,10,7,10,3.7,17.0,1992,,,014125,0,17.4,1624.2,1972-06-01,AL
1,4125,1,G,2,1994-08-23,1.02,1.178,ACTB,46.0,13.0,343.0,166.0,0.0,0.0,0.0,0.0,10,9,10,3.7,17.0,1994,,311.0,014125,5,18.4,1491.2,1972-06-01,AL
1,4125,1,G,2,1994-08-23,1.014,1.189,ACTB,46.0,13.0,343.0,166.0,0.0,0.0,0.0,0.0,10,9,10,3.7,17.0,1994,,311.0,014125,5,18.4,1491.2,1972-06-01,AL
1,4125,1,G,2,1994-08-23,1.033,1.192,ACTB,46.0,13.0,343.0,166.0,0.0,0.0,0.0,0.0,10,9,10,3.7,17.0,1994,,311.0,014125,5,18.4,1491.2,1972-06-01,AL
1,4125,1,G,2,1994-08-23,1.033,1.145,ACTB,46.0,13.0,343.0,166.0,0.0,0.0,0.0,0.0,10,9,10,3.7,17.0,1994,,311.0,014125,5,18.4,1491.2,1972-06-01,AL
1,4125,1,G,2,1994-08-23,1.024,1.148,ACTB,46.0,13.0,343.0,166.0,0.0,0.0,0.0,0.0,10,9,10,3.7,17.0,1994,,311.0,014125,5,18.4,1491.2,1972-06-01,AL
1,4125,1,G,2,1995-12-19,1.072,1.128,ACTB,39.0,14.0,430.0,949.0,0.0,0.0,0.0,0.0,10,9,10,3.7,17.0,1995,,,014125,3,18.3,1273.7,1972-06-01,AL
1,4125,1,G,2,1995-12-19,1.076,1.123,ACTB,39.0,14.0,430.0,949.0,0.0,0.0,0.0,0.0,10,9,10,3.7,17.0,1995,,,014125,3,18.3,1273.7,1972-06-01,AL
1,4125,1,G,2,1995-12-19,1.018,1.145,ACTB,39.0,14.0,430.0,949.0,0.0,0.0,0.0,0.0,10,9,10,3.7,17.0,1995,,,014125,3,18.3,1273.7,1972-06-01,AL
1,4125,1,G,2,1995-12-19,1.11,1.152,ACTB,39.0,14.0,430.0,949.0,0.0,0.0,0.0,0.0,10,9,10,3.7,17.0,1995,,,014125,3,18.3,1273.7,1972-06-01,AL
1,4125,1,G,2,1995-12-19,1.052,1.166,ACTB,39.0,14.0,430.0,949.0,0.0,0.0,0.0,0.0,10,9,10,3.7,17.0,1995,,,014125,3,18.3,1273.7,1972-06-01,AL
1,4125,1,G,2,1999-04-20,1.277,1.253,ACTB,,,,,,,,,,,,3.7,17.0,1999,,,014125,7,18.4,1217.8,1972-06-01,AL
1,4125,1,G,2,1999-04-20,1.306,1.175,ACTB,,,,,,,,,,,,3.7,17.0,1999,,,014125,7,18.4,1217.8,1972-06-01,AL
1,4125,1,G,2,1999-04-20,1.293,1.785,ACTB,,,,,,,,,,,,3.7,17.0,1999,,,014125,7,18.4,1217.8,1972-06-01,AL
1,4125,1,G,2,1999-04-20,1.227,1.21,ACTB,,,,,,,,,,,,3.7,17.0,1999,,,014125,7,18.4,1217.8,1972-06-01,AL
1,4125,1,G,2,1999-04-20,1.193,1.298,ACTB,,,,,,,,,,,,3.7,17.0,1999,,,014125,7,18.4,1217.8,1972-06-01,AL
1,4126,1,G,1,1990-12-06,0.867,0.749,ACUB,,,,,,,,,7,7,4,13.1,,1990,,,014126,7,17.0,1706.3,1988-04-01,AL
1,4126,1,G,1,1990-12-06,0.888,0.749,ACUB,,,,,,,,,7,7,4,13.1,,1990,,,014126,7,17.0,1706.3,1988-04-01,AL
1,4126,1,G,1,1990-12-06,0.873,0.761,ACUB,,,,,,,,,7,7,4,13.1,,1990,,,014126,7,17.0,1706.3,1988-04-01,AL
1,4126,1,G,1,1990-12-06,0.857,0.753,ACUB,,,,,,,,,7,7,4,13.1,,1990,,,014126,7,17.0,1706.3,1988-04-01,AL
1,4126,1,G,1,1990-12-06,0.897,0.754,ACUB,,,,,,,,,7,7,4,13.1,,1990,,,014126,7,17.0,1706.3,1988-04-01,AL
1,4126,1,G,1,1992-02-10,0.875,0.814,ACUB,0.0,0.0,0.0,0.0,0.0,0.0,0.0,6.0,5,3,5,13.1,,1992,,,014126,13,14.7,1425.0,1988-04-01,AL
1,4126,1,G,1,1992-02-10,0.863,0.818,ACUB,0.0,0.0,0.0,0.0,0.0,0.0,0.0,6.0,5,3,5,13.1,,1992,,,014126,13,14.7,1425.0,1988-04-01,AL
1,4126,1,G,1,1992-02-10,0.858,0.775,ACUB,0.0,0.0,0.0,0.0,0.0,0.0,0.0,6.0,5,3,5,13.1,,1992,,,014126,13,14.7,1425.0,1988-04-01,AL
1,4126,1,G,1,1992-02-10,0.856,0.813,ACUB,0.0,0.0,0.0,0.0,0.0,0.0,0.0,6.0,5,3,5,13.1,,1992,,,014126,13,14.7,1425.0,1988-04-01,AL
1,4126,1,G,1,1992-02-10,0.862,0.805,ACUB,0.0,0.0,0.0,0.0,0.0,0.0,0.0,6.0,5,3,5,13.1,,1992,,,014126,13,14.7,1425.0,1988-04-01,AL
1,4126,1,G,1,1994-02-02,0.807,0.874,ACUB,0.0,0.0,0.0,0.0,0.0,0.0,0.0,17.0,6,6,4,13.1,,1994,,,014126,43,15.9,1778.5,1988-04-01,AL
1,4126,1,G,1,1994-02-02,0.789,0.91,ACUB,0.0,0.0,0.0,0.0,0.0,0.0,0.0,17.0,6,6,4,13.1,,1994,,,014126,43,15.9,1778.5,1988-04-01,AL
1,4126,1,G,1,1994-02-02,0.819,0.88,ACUB,0.0,0.0,0.0,0.0,0.0,0.0,0.0,17.0,6,6,4,13.1,,1994,,,014126,43,15.9,1778.5,1988-04-01,AL
1,4126,1,G,1,1994-02-02,0.807,0.849,ACUB,0.0,0.0,0.0,0.0,0.0,0.0,0.0,17.0,6,6,4,13.1,,1994,,,014126,43,15.9,1778.5,1988-04-01,AL
1,4126,1,G,1,1994-02-02,0.785,0.885,ACUB,0.0,0.0,0.0,0.0,0.0,0.0,0.0,17.0,6,6,4,13.1,,1994,,,014126,43,15.9,1778.5,1988-04-01,AL
1,4126,1,G,1,1996-01-09,0.999,0.896,ACUB,,,,,,,,,6,6,5,13.1,,1996,,,014126,83,15.1,1624.6,1988-04-01,AL
1,4126,1,G,1,1996-01-09,1.018,0.873,ACUB,,,,,,,,,6,6,5,13.1,,1996,,,014126,83,15.1,1624.6,1988-04-01,AL
1,4126,1,G,1,1996-01-09,1.023,0.882,ACUB,,,,,,,,,6,6,5,13.1,,1996,,,014126,83,15.1,1624.6,1988-04-01,AL
1,4126,1,G,1,1996-01-09,0.971,0.92,ACUB,,,,,,,,,6,6,5,13.1,,1996,,,014126,83,15.1,1624.6,1988-04-01,AL
1,4126,1,G,1,1996-01-09,0.98,0.92,ACUB,,,,,,,,,6,6,5,13.1,,1996,,,014126,83,15.1,1624.6,1988-04-01,AL
1,4126,1,G,1,1999-05-11,1.076,0.967,ACUB,,,,,,,,,,,,13.1,,1999,,,014126,27,16.1,1311.6,1988-04-01,AL
1,4126,1,G,1,1999-05-11,0.995,0.98,ACUB,,,,,,,,,,,,13.1,,1999,,,014126,27,16.1,1311.6,1988-04-01,AL
1,4126,1,G,1,1999-05-11,1.06,0.946,ACUB,,,,,,,,,,,,13.1,,1999,,,014126,27,16.1,1311.6,1988-04-01,AL
1,4126,1,G,1,1999-05-11,1.052,0.945,ACUB,,,,,,,,,,,,13.1,,1999,,,014126,27,16.1,1311.6,1988-04-01,AL
1,4126,1,G,1,1999-05-11,1.155,0.806,ACUB,,,,,,,,,,,,13.1,,1999,,,014126,27,16.1,1311.6,1988-04-01,AL
1,4155,1,G,1,1990-06-08,1.087,0.825,ACUB,,,,,,,,,7,6,7,3.7,7.0,1990,,,014155,0,19.6,1082.7,1975-10-01,AL
1,4155,1,G,1,1990-06-08,1.082,0.822,ACUB,,,,,,,,,7,6,7,3.7,7.0,1990,,,014155,0,19.6,1082.7,1975-10-01,AL
1,4155,1,G,1,1990-06-08,1.081,0.831,ACUB,,,,,,,,,7,6,7,3.7,7.0,1990,,,014155,0,19.6,1082.7,1975-10-01,AL
1,4155,1,G,1,1990-06-08,1.038,0.844,ACUB,,,,,,,,,7,6,7,3.7,7.0,1990,,,014155,0,19.6,1082.7,1975-10-01,AL
1,4155,1,G,1,1990-06-08,1.032,0.819,ACUB,,,,,,,,,7,6,7,3.7,7.0,1990,,,014155,0,19.6,1082.7,1975-10-01,AL
1,4155,1,G,1,1990-12-12,1.144,0.786,ACUB,43.0,13.0,412.0,94.0,0.2,0.0,0.0,0.0,7,6,7,3.7,7.0,1990,,,014155,0,19.6,1082.7,1975-10-01,AL
1,4155,1,G,1,1990-12-12,1.127,0.774,ACUB,43.0,13.0,412.0,94.0,0.2,0.0,0.0,0.0,7,6,7,3.7,7.0,1990,,,014155,0,19.6,1082.7,1975-10-01,AL
1,4155,1,G,1,1990-12-12,1.125,0.772,ACUB,43.0,13.0,412.0,94.0,0.2,0.0,0.0,0.0,7,6,7,3.7,7.0,1990,,,014155,0,19.6,1082.7,1975-10-01,AL
1,4155,1,G,1,1990-12-12,1.133,0.793,ACUB,43.0,13.0,412.0,94.0,0.2,0.0,0.0,0.0,7,6,7,3.7,7.0,1990,,,014155,0,19.6,1082.7,1975-10-01,AL
1,4155,1,G,1,1990-12-12,1.123,0.769,ACUB,43.0,13.0,412.0,94.0,0.2,0.0,0.0,0.0,7,6,7,3.7,7.0,1990,,,014155,0,19.6,1082.7,1975-10-01,AL
1,4155,1,G,1,1992-08-24,1.086,0.837,ACUB,50.0,38.0,,0.0,0.0,0.0,0.0,0.0,4,3,4,3.7,7.0,1992,,,014155,1,18.1,1728.7,1975-10-01,AL
1,4155,1,G,1,1992-08-24,1.129,0.793,ACUB,50.0,38.0,,0.0,0.0,0.0,0.0,0.0,4,3,4,3.7,7.0,1992,,,014155,1,18.1,1728.7,1975-10-01,AL
1,4155,1,G,1,1992-08-24,1.092,0.802,ACUB,50.0,38.0,,0.0,0.0,0.0,0.0,0.0,4,3,4,3.7,7.0,1992,,,014155,1,18.1,1728.7,1975-10-01,AL
1,4155,1,G,1,1992-08-24,1.118,0.819,ACUB,50.0,38.0,,0.0,0.0,0.0,0.0,0.0,4,3,4,3.7,7.0,1992,,,014155,1,18.1,1728.7,1975-10-01,AL
1,4155,1,G,1,1992-08-24,1.056,0.819,ACUB,50.0,38.0,,0.0,0.0,0.0,0.0,0.0,4,3,4,3.7,7.0,1992,,,014155,1,18.1,1728.7,1975-10-01,AL
1,4155,1,G,1,1994-08-09,1.096,1.059,ACUB,52.0,51.0,111.0,0.0,0.0,0.0,0.0,564.0,6,6,4,3.7,7.0,1994,240.0,,014155,3,18.4,1834.3,1975-10-01,AL
1,4155,1,G,1,1994-08-09,1.096,1.059,ACUB,52.0,51.0,111.0,0.0,0.0,0.0,0.0,564.0,6,6,4,3.7,7.0,1994,240.0,,014155,3,18.4,1834.3,1975-10-01,AL
1,4155,1,G,1,1994-08-09,1.054,1.085,ACUB,52.0,51.0,111.0,0.0,0.0,0.0,0.0,564.0,6,6,4,3.7,7.0,1994,240.0,,014155,3,18.4,1834.3,1975-10-01,AL
1,4155,1,G,1,1994-08-09,1.054,1.085,ACUB,52.0,51.0,111.0,0.0,0.0,0.0,0.0,564.0,6,6,4,3.7,7.0,1994,240.0,,014155,3,18.4,1834.3,1975-10-01,AL
1,4155,1,G,1,1994-08-09,1.048,1.11,ACUB,52.0,51.0,111.0,0.0,0.0,0.0,0.0,564.0,6,6,4,3.7,7.0,1994,240.0,,014155,3,18.4,1834.3,1975-10-01,AL
1,4155,1,G,1,1994-08-09,1.048,1.11,ACUB,52.0,51.0,111.0,0.0,0.0,0.0,0.0,564.0,6,6,4,3.7,7.0,1994,240.0,,014155,3,18.4,1834.3,1975-10-01,AL
1,4155,1,G,1,1994-08-09,1.059,1.088,ACUB,52.0,51.0,111.0,0.0,0.0,0.0,0.0,564.0,6,6,4,3.7,7.0,1994,240.0,,014155,3,18.4,1834.3,1975-10-01,AL
1,4155,1,G,1,1994-08-09,1.059,1.088,ACUB,52.0,51.0,111.0,0.0,0.0,0.0,0.0,564.0,6,6,4,3.7,7.0,1994,240.0,,014155,3,18.4,1834.3,1975-10-01,AL
1,4155,1,G,1,1994-08-09,1.071,1.109,ACUB,52.0,51.0,111.0,0.0,0.0,0.0,0.0,564.0,6,6,4,3.7,7.0,1994,240.0,,014155,3,18.4,1834.3,1975-10-01,AL
1,4155,1,G,1,1994-08-09,1.071,1.109,ACUB,52.0,51.0,111.0,0.0,0.0,0.0,0.0,564.0,6,6,4,3.7,7.0,1994,240.0,,014155,3,18.4,1834.3,1975-10-01,AL
1,4155,1,G,1,1996-04-10,1.134,1.001,ACUB,52.0,51.0,111.0,0.0,0.0,0.0,0.0,564.0,5,5,4,3.7,7.0,1996,,,014155,26,18.1,1604.3,1975-10-01,AL
1,4155,1,G,1,1996-04-10,1.114,0.994,ACUB,52.0,51.0,111.0,0.0,0.0,0.0,0.0,564.0,5,5,4,3.7,7.0,1996,,,014155,26,18.1,1604.3,1975-10-01,AL
1,4155,1,G,1,1996-04-10,1.093,1.051,ACUB,52.0,51.0,111.0,0.0,0.0,0.0,0.0,564.0,5,5,4,3.7,7.0,1996,,,014155,26,18.1,1604.3,1975-10-01,AL
1,4155,1,G,1,1996-04-10,1.062,1.032,ACUB,52.0,51.0,111.0,0.0,0.0,0.0,0.0,564.0,5,5,4,3.7,7.0,1996,,,014155,26,18.1,1604.3,1975-10-01,AL
1,4155,1,G,1,1996-04-10,1.08,1.047,ACUB,52.0,51.0,111.0,0.0,0.0,0.0,0.0,564.0,5,5,4,3.7,7.0,1996,,,014155,26,18.1,1604.3,1975-10-01,AL
